Repository: iwatchnetflix/welding-engineering

# Welding Engineering

Personal website on high-strength steel welding, procedure qualification and inspection.

File: about.html
关于我 · XIAO Tingyu
跳至正文T.XBlog项目观察工程工具箱关于我
ABOUT
XIAO Tingyu
CEng · MWeldI · MIMMM
香港理工大学 · Research Associate
国家钢结构工程技术研究中心香港分中心（CNERC）
我的专业关注高强钢焊接、材料性能与质量控制，尤其是焊接热过程、显微组织与接头力学性能之间的联系。
这个网站分享焊接与材料的技术解读，也通过公开工程案例，讨论高强钢如何从材料选择走向实际应用。
专业资质
Chartered Engineer（CEng） · Engineering Council, UK
Professional Member（MWeldI） · The Welding Institute
Professional Member（MIMMM） · Institute of Materials, Minerals and Mining
研究与技术工作
围绕高强钢焊接接头开展材料表征与力学性能评估，并参与焊接质量控制、工艺文件审核和技术指南编写。
Email ↗

Welding, materials & the structures they make possible.
关于我Email ↗© 2026

File: blog-high-strength-steel.html
High-Strength Steel & Joint Design · XIAO Tingyu

Skip to contentT.XHomeProjectsToolkitAbout

  BLOG MODULE · 02
High-Strength Steel & Joint Design
Connect strength grade and delivery condition with joint detailing, through-thickness behaviour, filler selection and qualification evidence.

ARTICLES

HIGH-STRENGTH STEEL15 MIN READ
Welding High-Strength Steel: Processes and Consumables
Learn five arc-welding processes, compatible consumables, thermal-cycle controls and the route from pWPS to qualified production.
Read article →

  MATERIAL IDENTIFICATION8 MIN READ
Q690qE: Reading the Grade Designation Correctly
What Q, 690, q and E mean—and why thickness, delivery condition and supplementary requirements still matter.
Read article →
  MECHANICAL PROPERTIES10 MIN READ
Yield-to-Tensile Strength Ratio in Structural Steel
Using S690QL to interpret strength reserve without mistaking a stress ratio for ductility, toughness or seismic performance.
Read article →
  MECHANICAL PROPERTIES8 MIN READ
Transverse Bend Testing of Structural Steel
Understand specimen orientation, former diameter D, 180° bending and the requirements that must be confirmed in the governing product standard.
Read article →
  HIGH-STRENGTH STEEL9 MIN READ
Welding S960: Defining and Qualifying the Thermal Window
The permissible window belongs to a defined product, thickness, joint, welding sequence and property requirement.
Read article →
  MATERIAL SELECTION8 MIN READ
Through-Thickness Properties and Lamellar Tearing
What EN 10164 Z15, Z25 and Z35 specify—and why joint detailing remains the primary control.
Read article →
  CONSUMABLE SELECTION9 MIN READ
Weld-Metal Strength Matching in High-Strength Steel Joints
How design demand, toughness, hydrogen, ductility and procedure qualification inform consumable selection.
Read article →
  
BROWSE BY MODULE
WeldabilityHigh-strength steelWPS / WPQRTesting & NDT

← Blog overview

Welding, materials & the structures they make possible.
AboutEmail ↗© 2026

File: blog-qualification.html
Procedures & Qualification · XIAO Tingyu

Skip to contentT.XHomeProjectsToolkitAbout

  BLOG MODULE · 03
Procedures & Qualification
Follow the evidence chain from the preliminary procedure to the qualification record, production WPS and permitted range of qualification.

ARTICLES

  PROCEDURE & QUALITY8 MIN READ
WPS, pWPS and WPQR/PQR: Document Roles and Control
Separate production instructions from recorded qualification variables, test results and the resulting range.
Read article →
  PROCEDURE QUALIFICATION10 MIN READ
Welding Procedure Qualification: Variables and Range of Qualification
How the governing standard uses process, material, thickness, position and other variables to define production coverage.
Read article →
  
BROWSE BY MODULE
WeldabilityHigh-strength steelWPS / WPQRTesting & NDT

← Blog overview

Welding, materials & the structures they make possible.
AboutEmail ↗© 2026

File: blog-testing-inspection.html
Testing & Inspection · XIAO Tingyu

Skip to contentT.XHomeProjectsToolkitAbout

  BLOG MODULE · 04
Testing & Inspection
Separate test method, test level, quality level and acceptance rule—and connect them to traceable project decisions.

ARTICLES

  FRACTURE MECHANICS10 MIN READ
CTOD Testing and Engineering Critical Assessment
What ISO 15653 testing measures and how project-specific fracture toughness supports an ECA.
Read article →
  MECHANICAL TESTING8 MIN READ
Hardness Testing of Welded Joints
How test load, indentation layout and the governing application determine interpretation and acceptance.
Read article →
  NON-DESTRUCTIVE TESTING9 MIN READ
Weld NDT: Method, Testing Level and Acceptance Level
Why method, testing level, quality level and acceptance level must be specified separately.
Read article →
  HONG KONG PRACTICE9 MIN READ
Weld Inspection under the Hong Kong Steel Code
WPS approval, delayed NDT, high-strength steel, parent-plate UT and the Responsible Engineer’s approval route.
Read article →
  
BROWSE BY MODULE
WeldabilityHigh-strength steelWPS / WPQRTesting & NDT

← Blog overview

Welding, materials & the structures they make possible.
AboutEmail ↗© 2026

File: blog-weldability.html
Weldability & Metallurgy · XIAO Tingyu

Skip to contentT.XHomeProjectsToolkitAbout

  BLOG MODULE · 01
Weldability & Metallurgy
Understand how composition, process energy and thermal history shape microstructure, cracking risk and welded-joint properties.

ARTICLES

  WELDING PROCESSTECHNICAL NOTE
Arc Energy and Heat Input: Definitions, Efficiency and Units
Why the efficiency factor η and the governing code convention must be identified before values are compared.
Read article →
  WELDABILITY8 MIN READ
Carbon Equivalent in Preheat Assessment
How CEV, CET and Pcm support—but do not replace—a hydrogen-cracking assessment.
Read article →
  WELDING METALLURGY9 MIN READ
t8/5 Cooling Time and Heat-Affected-Zone Response
How joint geometry, effective thickness, preheat and bead sequence shape the cooling cycle.
Read article →
  WELD DEFECTS10 MIN READ
Hydrogen-Assisted Cold Cracking in High-Strength Steel
Control of diffusible hydrogen, susceptible microstructure, tensile stress and the temperature–time history.
Read article →
  
BROWSE BY MODULE
WeldabilityHigh-strength steelWPS / WPQRTesting & NDT

← Blog overview

Welding, materials & the structures they make possible.
AboutEmail ↗© 2026

File: blog.html
Welding Engineering Blog · XIAO Tingyu

Skip to content
  T.XHomeProjectsToolkitAbout

WELDING ENGINEERING KNOWLEDGE
Explore by engineering topic.
The knowledge system is organised into four modules. Choose a topic, then go deeper through focused articles—one engineering question at a time.

Knowledge modules
Eurocodes and EN/ISO form the main framework, with Hong Kong practice and AWS compared where useful.

01Weldability & Metallurgy
Heat input, carbon equivalent, t8/5 cooling time, HAZ behaviour and hydrogen cracking.
Open module →
  02High-Strength Steel & Joint Design
S690/S960 welding, Z-quality steel, lamellar tearing and weld-metal strength matching.
Open module →
  03Procedures & Qualification
pWPS, WPS, WPQR/PQR, qualification variables and the resulting range of qualification.
Open module →
  04Testing & Inspection
CTOD, hardness, NDT acceptance and Hong Kong inspection practice.
Open module →

Welding, materials & the structures they make possible.
AboutEmail ↗© 2026

File: carbon-equivalent-preheat.html
Carbon Equivalent in Preheat Assessment · XIAO Tingyu

Skip to contentT.XBlogProjectsToolkitAbout

Blog / Weldability
WELDABILITY9 MIN READ
Carbon Equivalent in Preheat Assessment
Carbon-equivalent formulae reduce chemical composition to an empirical index associated with hardenability and hydrogen-cracking susceptibility. They are inputs to a preheat assessment; they are not preheat temperatures, weldability certificates or universal acceptance limits.

Common formulae
CEV = C + Mn/6 + (Cr+Mo+V)/5 + (Ni+Cu)/15
CET = C + (Mn+Mo)/10 + (Cr+Cu)/20 + Ni/40
Pcm = C + Si/30 + (Mn+Cu+Cr)/20 + Ni/60 + Mo/15 + V/10 + 5B

Element contents are entered as mass percentages. The formulae were developed from different steel populations and welding datasets. CEV, CET and Pcm are therefore not interchangeable, even when they produce similar numerical values. The formula required by the adopted assessment method must be used.

Engineering meaning
For comparable ferritic steels, a higher carbon-equivalent value generally indicates a greater potential for hard transformation products when the heat-affected zone cools rapidly. The value is useful for comparing heats, checking the composition represented by a qualified procedure and selecting the appropriate preheat-assessment method. It does not describe the thermal cycle or the completed joint.

Additional inputs to preheat assessment
Input	Reason it is required	
Diffusible-hydrogen level	Depends on the welding process, consumable classification, conditioning and exposure	
Combined thickness and joint geometry	Control the heat sink and cooling rate around the weld	
Heat input, preheat and interpass temperature	Determine the temperature-time cycle with the joint geometry	
Restraint and stress concentration	Affect the tensile stress acting while hydrogen redistributes	
Steel product and delivery condition	Q&T, TMCP and normalized products can respond differently at the same nominal strength	

Fixed CEV thresholds
A statement such as “CEV below 0.40 means that preheat is unnecessary” is not a complete engineering rule. A thin, low-restraint joint made with controlled low-hydrogen consumables may require no intentional preheat, while a thick or highly restrained joint from the same heat may require preheat. Tack welds, attachments and repairs can also present more severe local cooling or restraint than the principal production weld.

EN-based review sequence
Identify the exact steel product, delivery condition, thickness and ladle analysis from the inspection document.
Use the carbon-equivalent formula required by the governing method.
Assign the hydrogen scale from qualified welding-consumable data and the actual handling procedure.
Define combined thickness, joint geometry, heat input, restraint, initial temperature and environmental condition.
Apply the project-adopted EN 1011-2 method and check any more restrictive product-manufacturer limits.
Confirm that the resulting preheat and interpass requirements lie within the qualified WPS range and can be measured during production.

Carbon equivalent characterises composition. Preheat is determined from the interaction of composition, hydrogen, heat flow and restraint.
References
BSI · BS EN 1011-2:2001, arc welding of ferritic steels ↗
TWI · Carbon-equivalent formulae and hydrogen cracking ↗
SSAB · Carbon equivalent and preheat guidance ↗
Use the assessment method and edition stated in the project specification. Product guidance does not replace procedure qualification.
← Back to BlogWelding, materials & the structures they make possible.
AboutEmail ↗© 2026

File: ctod-eca.html
CTOD Testing and Engineering Critical Assessment · XIAO Tingyu

Skip to contentT.XBlogProjectsToolkitAbout

Blog / Fracture mechanics
FRACTURE MECHANICS10 MIN READ
CTOD Testing and Engineering Critical Assessment
A CTOD test measures fracture toughness under a defined test condition. An engineering critical assessment uses toughness together with flaw, stress and geometry data to judge fitness for service. The test is an input to the assessment, not the assessment itself.

What the test measures
Crack-tip opening displacement is a fracture-toughness parameter. In an ISO 15653 weld test, a notched specimen is fatigue precracked so that the crack tip samples a target weld-metal or HAZ microstructure. The specimen is then loaded at a defined temperature. The result describes resistance to crack initiation or extension under the test geometry and constraint.

Why HAZ testing is difficult
The HAZ is narrow and heterogeneous. A fatigue precrack intended for coarse-grained HAZ may pass through weld metal, fine-grained HAZ or parent steel. After testing, metallographic sectioning is needed to show which microstructure the crack front actually sampled. A numerically valid test can still be irrelevant to the target zone.

CTOD is not a fatigue-life test
Fatigue cycling is used to create a sharp precrack, but the CTOD test evaluates fracture resistance during subsequent loading. Fatigue assessment instead needs a cyclic stress range, detail category or crack-growth model. The two analyses can interact in an ECA—fatigue may grow a flaw to a final size—but they answer different questions.

When testing is valuable
A highly stressed or highly restrained welded detail operates at low temperature.
A project proposes acceptance of a known planar flaw larger than workmanship limits.
Failure consequence is high and Charpy energy alone does not represent the required fracture model.
A new material, thickness, weld metal or heat-input range lacks relevant fracture data.
An engineering critical assessment requires project-specific toughness input.

Why there is no universal CTOD pass value
A value such as 0.15 mm or 0.20 mm has no universal meaning without test temperature, crack location, specimen thickness, constraint, loading rate and the assessment method. Required toughness is calculated from applied and residual stresses, flaw size and orientation, geometry, material strength, temperature and safety factors. Different structures can therefore require different values from the same steel.

How CTOD supports an ECA
Define the failure mode, service temperature, load history and consequence.
Characterise the flaw: height, length, orientation, location and sizing uncertainty.
Determine stress—including local concentration and residual stress—at the flaw.
Use tensile data representative of the assessed region and temperature.
Obtain fracture toughness from correctly located, representative specimens.
Apply the selected assessment procedure, such as the project-adopted edition of BS 7910, with the specified safety factors and sensitivity checks.
Translate the result into inspection capability, acceptance limits and monitoring requirements.

Not an automatic 40 mm rule
Thickness affects constraint and can be a trigger in a project specification, but no cross-code rule says every weld at or above 40 mm requires CTOD. The trigger comes from the contract, application standard, design risk or ECA strategy.

First define the flaw assessment. Then specify the toughness test that supplies its missing input.
References
ISO · ISO 15653:2018, fracture-toughness testing of welds ↗
ISO · ISO 12135:2021, quasistatic fracture-toughness testing ↗
BSI · BS 7910:2019, assessment of flaws in metallic structures ↗
SAMR · GB/T 28896—2023, quasistatic fracture-toughness testing of welds ↗
The assessment method, safety factors and required inputs must be agreed for the project; CTOD testing alone does not establish allowable flaw size.
← Back to BlogWelding, materials & the structures they make possible.
AboutEmail ↗© 2026

File: heat-input.html
电弧能量与热输入：定义、效率系数和单位 · XIAO Tingyu

跳至正文

T.X
  
  Blog
  项目观察
  工程工具箱
  关于我

Blog / 焊接工艺

  焊接工艺技术解读

  电弧能量与热输入：定义、效率系数和单位

  电弧能量和热输入在不同标准体系中的命名并不完全一致。比较 WPS、WPQR/PQR 或生产记录时，必须同时核对公式、效率系数和焊接速度单位。

术语范围

  本文使用 AE 表示 Arc Energy（电弧能量），使用 HI 表示 Heat Input（热输入）。它们只是便于行文的缩写，并不是各标准统一采用的变量符号。工程文件应优先写明计算式和单位，而不能只依赖字段名称。

计算式与单位

  电弧能量表示由电弧电参数计算得到的单位焊缝长度能量。当电压 U 采用 V、电流 I 采用 A、焊接速度 v 采用 mm/min 时：

  Arc energy = 60 × U × I / (1000 × v)  kJ/mm

  当所采用的标准或项目定义要求计入焊接方法的热效率系数 η 时：

  Heat input = η × Arc energy

  式中的 60 用于把分钟换算为秒；若 v 采用 mm/s，公式中不使用该系数。任何计算结果都应同时注明速度单位以及是否计入 η。

效率系数 η

  在常规 WPS／WPQR 计算中，η 通常采用适用标准给出的约定值，而不是对每条生产焊缝进行量热测定。η 表示传递到工件的热量与电弧能量之间的比例，不是焊机电源效率、熔敷效率或设备铭牌效率。

焊接方法	常用 η	

埋弧焊（SAW）	1.0	

  焊条电弧焊（MMA／SMAW）	0.8	

  MIG／MAG／GMAW、药芯焊丝焊（FCAW）	0.8	

  TIG／GTAW、等离子弧焊	0.6	

上表列出 EN 1011-1 体系中常用的约定值，用于工艺文件中的一致计算；它们不是针对每台设备或每种电弧波形的实测量热效率。脉冲、波形控制、复合热源或其他特殊工艺，应采用合同、产品标准或经批准工艺明确的计算边界。

  审核时应确认：项目采用的标准体系；WPS、WPQR/PQR 与生产记录是否使用同一计算式；η 的取值依据；以及焊接速度单位。AWS 文件通常把未乘 η 的 U × I ÷ v 结果称为 heat input，因此在没有合同依据时不应再自行乘以 0.8。

计算示例

  取 U = 25 V、I = 200 A、v = 300 mm/min，可得电弧能量 1.00 kJ/mm。若本例按所采用的定义取 η = 0.8，则热输入为 0.80 kJ/mm。这是计算示例，不是推荐焊接参数。

不同标准体系的命名

  EN 1011-1 与相关技术资料通常区分 Arc Energy 和计入 η 后的 Heat Input；美国规范和部分工程文件则常把未乘 η 的数值直接称为 Heat Input。ISO/TS 8182:2026进一步规定了与电弧能量有关的参数如何从 WPQR 转入 WPS。跨体系比较时，应比较计算定义和记录参数，而不是只比较“Heat Input”字段中的数值。

参考资料

  TWI · What is the difference between heat input and arc energy? ↗

  BSI · BS EN 1011-1:2009, general guidance for arc welding ↗

  ISO/TS 8182:2026 · Welding parameters related to arc energy ↗

  具体工程应采用合同指定的标准版本，并保证评定记录、WPS 与生产监控使用同一计算定义。

← 返回博客

Welding, materials & the structures they make possible.

  关于我Email ↗© 2026

File: high-strength-welding-processes.html
Welding High-Strength Steel: Processes and Consumables · XIAO Tingyu
Skip to contentT.XHomeProjectsToolkitAbout

Blog / High-strength steel / Processes and consumables
HIGH-STRENGTH STEEL15 MIN READ
Welding High-Strength Steel: Processes and Consumables
A beginner’s guide to welding steels in the nominal 690 MPa yield-strength class and above: understand the process, select compatible consumables, control the thermal cycle and verify the joint.
1. What are we joining, and why is it difficult?
Arc welding melts the joint edges and usually adds filler metal. The solidified weld metal joins the parts; the neighbouring parent metal is heated without melting and becomes the heat-affected zone (HAZ). The joint therefore contains three regions: weld metal, HAZ and unaffected parent metal.
The strength printed on the plate certificate is not automatically retained everywhere after welding. Rapid cooling can produce a hard, crack-sensitive HAZ; excessive thermal exposure can soften parts of a quenched-and-tempered HAZ or impair toughness. Consumable hydrogen and joint restraint also matter.
Examples include S690QL, S890QL and S960QL quenched-and-tempered plate, and Q690qE bridge steel. These are not interchangeable specifications. Confirm the product standard, full grade, delivery condition, actual thickness and inspection certificate; specified yield strength can vary with thickness.
The objective is a joint with the required strength, toughness and soundness—not simply a bead that looks neat.2. Learn the words before choosing a process
Term	Plain explanation	
Consumable / filler metal	Wire, rod or covered electrode added to make the weld; SAW flux and shielding gas also form part of the consumable system.	
Root, fill and cap passes	The first pass establishes the root; later passes fill the groove; the final passes form the visible surface. Different processes may be combined in one qualified procedure.	
Deposition rate	The mass of weld metal deposited per unit time. High deposition rate does not by itself guarantee low total cost or acceptable properties.	
Diffusible hydrogen	Hydrogen that can migrate in the weld metal. It is reported in mL per 100 g of deposited weld metal under a specified test method.	
Restraint	The extent to which the joint and surrounding structure prevent weld shrinkage; strong restraint can increase cracking risk.	
WPS / WPQR / PQR	WPS gives production welding instructions. WPQR, or PQR in other code systems, records qualification conditions and test results. The governing code defines their scope.	

3. Five common processes at a glance
Process / ISO 4063 number	How the arc is protected	Typical use	Main limitation	
MAG with solid wire / GMAW — 135	Externally supplied active gas mixture	Flexible shop fabrication and sheltered site work; root, fill or cap as qualified	Shielding, transfer mode and fusion must be controlled	
MAG with flux-cored wire / FCAW-G — 136	External active gas plus a flux-cored electrode	Suitable products offer good positional capability and productive filling	Needs wind protection, slag removal and moisture control	
SAW with solid wire — 121	A granular flux blanket covers the arc	Mechanised long seams, typically flat butt or suitable horizontal fillet welds	Flux retention, access and the thermal window limit application	
TIG / GTAW with solid filler — 141	Inert gas protects a non-consumable tungsten electrode and pool	Controlled roots, thin material and selected precision work	Conventional manual TIG has a low deposition rate	
MMA / SMAW — 111	Electrode coating provides gas and slag protection	Access-restricted joints, site work and qualified repairs	Electrode changes, slag removal and hydrogen control affect productivity	

GMAW is the broader gas metal arc welding name; MAG specifies an active shielding gas. Process 135 refers to solid wire, 136 to flux-cored wire with active gas, and 138 to metal-cored wire with active gas. A wire that contains a core is not automatically a 136 consumable. Process numbers identify the method, not a strength rating.
Reference: ISO 4063 — process nomenclature and reference numbers
4. Understand what each process needs
135 — Solid-wire MAG: a flexible starting point
A continuously fed wire is both electrode and filler metal. It is convenient for semiautomatic and robotic work, with no flux slag to remove. Positional welding depends on the transfer mode, parameter set, joint and qualified technique; one spray-transfer setting cannot be used in every position.
Pair a suitable high-strength solid wire with its specified shielding gas. An 80% Ar / 20% CO₂ mixture is one M21 example, not the definition of all M21 gases. Changing gas can change arc behaviour and deposited-metal properties. Pure CO₂ is not universally forbidden, but must be supported by the consumable classification, supplier data and WPS.
Keep the wire, groove and gas supply clean and dry. Provide an enclosure or effective wind shielding for outdoor work; adding gas flow indiscriminately does not reliably solve poor shielding.
Reference: TWI — MIG/MAG process and shielding
136 — Gas-shielded flux-cored welding: useful for positional work
Flux inside the wire influences arc behaviour, slag formation and weld-metal chemistry. Choose a product whose strength, toughness, hydrogen designation and permitted positions meet the application. Fast-freezing slag can help positional welding, but does not excuse poor fit-up, contamination or inadequate fusion.
Use the specified gas and remove slag between passes. FCAW-G still depends on external shielding gas and needs wind protection. Self-shielded FCAW-S is a different process, commonly numbered 114; assess its specific consumable and qualification evidence rather than assuming that every product has high hydrogen or is automatically suitable for S690–S960.
121 — Submerged arc welding: productivity within a thermal window
The arc burns beneath granular flux, allowing mechanised high-deposition welding. Butt welds are usually made flat; suitable fillet welds can also be made horizontal-vertical. The process is not a general-purpose vertical or overhead method because the molten pool and loose flux must be retained.
Select the wire and flux as a tested combination. Basic agglomerated fluxes are common candidates for demanding toughness and hydrogen requirements, but basicity alone is not evidence of compliance. Check the combination’s classification, condition of testing, hydrogen data and qualified heat-input range.
High deposition does not require excessive heat input. Wire size, current, speed, groove design and bead sequence must keep the joint within its qualified window. Recover and re-use flux only under a documented system that excludes contamination and controls particle condition.
Reference: TWI — SAW operating principle and positions
141 — TIG: control of the root and small weld pools
A non-consumable tungsten electrode produces the arc; a separate rod or wire supplies filler. Clean surfaces and inert shielding can give low hydrogen input. Conventional TIG is useful for controlled roots and thin sections, but is often slow for thick-joint filling. It is not restricted to root passes; mechanised and hot-wire variants have different productivity.
Use a compatible TIG filler and the specified inert gas, commonly argon. Do not substitute MAG active gas or add hydrogen to the shielding gas for these ferritic high-strength steels without an expressly supported procedure. Avoid tungsten contamination and verify the root geometry.
Reference: TWI — TIG applications and productivity
111 — Covered electrodes: access and handling discipline
The electrode melts while its coating provides protection. Suitable low-hydrogen basic electrodes are useful where access, portability or repair geometry favours manual welding. This is not inherently a repair-only process, but frequent stops and slag removal can reduce productivity.
Verify the electrode classification, polarity, positions and required drying or holding regime. Vacuum-packed products may have different initial handling instructions from opened packs. Track exposure time and returns; do not infer hydrogen performance from the word “basic” alone.
5. Select consumables by properties, not by a familiar code
Selection check	What to establish	
Strength matching	Compare the relevant specified weld-metal and parent-metal properties under the governing design rules. Check yield strength and tensile strength separately. A grade number or a typical test result is not a guaranteed minimum.	
Matching / undermatching	Undermatching can be beneficial in selected designs, but must be justified by joint capacity, geometry and required performance. It is not automatically acceptable simply because the joint is highly restrained.	
Impact toughness	Specify test temperature, absorbed energy, specimen size and test location. A −40 °C or −60 °C temperature alone is not an acceptance criterion; all-weld-metal data do not prove HAZ toughness.	
Hydrogen	Use the limit required by the steel supplier and governing specification. A frequently used target is ≤5 mL/100 g, but it is not a universal legal limit for every 690 MPa steel. Read H4 and H5 under their respective classification standards.	
Classification conditions	Confirm System A or B, shielding gas or wire–flux combination, as-welded or heat-treated condition, diameter and hydrogen suffix where applicable.	
Traceability	Retain the supplier data sheet, batch documentation and issue records. A consumable certificate and a WPQR demonstrate different things; neither replaces the other.	

For S890–S960, verify that the proposed product and qualified joint can deliver the design properties. Do not buy a “G89” or “G96” family merely because its number resembles the steel grade: classification systems may use yield-based or tensile-based strength classes. This guide gives selection routes rather than unverified commercial recipes.
Reference: SSAB — diffusible hydrogen recommendation and handling
6. Control the thermal cycle and hydrogen together
Variable	Meaning and practical control	
Preheat temperature	Temperature reached before welding, measured in the required location. Establish it from composition, thickness, restraint, hydrogen and the governing method; higher-strength weld metal may also govern the minimum.	
Interpass temperature	Temperature before depositing the next pass. Meet the required minimum and maximum; heat accumulation is not controlled by preheat alone.	
Arc energy / heat input	Energy per unit weld length. Heat-input calculations may include process efficiency; record the code convention, current, voltage and travel speed. Lower is not always better.	
t8/5 cooling time	Time for the HAZ to cool from 800 °C to 500 °C. Appropriate limits depend on product and thickness; preheat, geometry and bead sequence also affect it.	
Bead placement and sequence	Control bead size, interpass cleaning and distortion. Wide weaving or a different process sequence must remain within the supported WPS.	
Hydrogen-release postheating	A controlled hold intended to aid hydrogen removal when required. It differs from stress-relief PWHT; neither is a universal mandatory step, and uncontrolled heating can alter quenched-and-tempered steel.	

Keep electrodes and flux under the supplier’s drying, holding and exposure rules. Store wire to prevent condensation, rust and contamination. Flux-cored wire is not universally baked like a covered electrode: re-drying is product-specific and may be prohibited or ineffective. Quarantine suspect material and follow the documented recovery or rejection rules.
Reference: SSAB — cooling-time window and joint properties
Reference: Lincoln Electric — consumable storage and handling
7. Turn a proposed process into a qualified WPS
Start with the material, joint loading, access, position and fabrication setting. For a long shop butt seam, SAW may be efficient if its thermal cycle can be qualified. For sheltered site positional welds, 135 or an appropriate 136 product may be practical. A controlled TIG root followed by MAG fill is another candidate, but the combined sequence must be covered. These are selection examples, not approvals for a particular joint.
Prepare a pWPS with the material range, process sequence, consumable/gas or flux, joint preparation, preheat, interpass limits and energy range.
Weld and record a representative test coupon under the applicable qualification rules.
Perform the prescribed inspection and tests: these can include visual/NDT, tensile, bend, impact, macro examination and hardness. The code and application determine which tests, locations, temperatures and limits apply.
Review joint strength and fracture location, weld/HAZ toughness and hardness distribution; assess softening where relevant. A single maximum-hardness result cannot describe all joint properties.
Use the accepted WPQR/PQR to establish the supported production WPS range. Verify personnel qualifications, equipment, consumable traceability and monitoring before production.
Selecting a certified wire does not qualify a procedure. Some codes permit other qualification routes or existing records; confirm applicability instead of assuming every consumable change requires a wholly new test, or that any existing PQR covers it.
Reference: ISO 15614-1 — procedure testing and qualification range
8. Read the right standard for the right question
Standard family	Question it answers	
ISO 4063 / ISO 6947	Process reference numbers / welding positions	
ISO 16834 / GB/T 39281-2020	High-strength steel solid wires, rods and deposits for gas-shielded arc welding; check the stated scope and classification system	
ISO 18276	High-strength steel tubular-cored electrodes for gas-shielded and self-shielded welding	
ISO 26304 / GB/T 36034-2018	High-strength steel SAW electrodes and electrode–flux combinations	
ISO 18275	High-strength steel covered electrodes	
ISO 14175 / ISO 3690	Gas classification / measurement of hydrogen in arc weld metal	
ISO 15609-1 / ISO 15614-1	WPS content / procedure qualification by welding procedure test	
Applicable structural or fabrication code	Design strength, fabrication, qualification, inspection and acceptance obligations; for example GB 50661 or AWS D1.1 when invoked and within scope	

Classification standards describe consumables; they do not alone approve a bridge joint or replace procedure qualification. Use the contract’s required editions and amendments. At the October 2026 source check, ISO lists 16834:2025, 18276:2024 and 26304:2025; the Chinese catalogue lists GB/T 39281-2020 and GB/T 36034-2018 as current. New editions do not automatically replace dated contractual references.
Standards and further reading
ISO 16834:2025 — high-strength steel solid-wire and rod classification
ISO 18276:2024 — high-strength steel cored-wire classification
ISO 26304:2025 — SAW electrode–flux classification
ISO 14175 — shielding-gas classification
National catalogue — GB/T 39281-2020
National catalogue — GB/T 36034-2018
SSAB — Welding of Strenx, 2026 guide; product-specific recommendations

Continue learning
Weld-metal strength matching →
S960 thermal window →
Plate and welded-joint bend tests →
← Back to BlogWelding, materials & the structures they make possible.
AboutEmail ↗© 2026

File: hong-kong-weld-inspection.html
Weld Inspection under the Hong Kong Steel Code · XIAO Tingyu

Skip to contentT.XBlogProjectsToolkitAbout

Blog / Hong Kong practice
HONG KONG PRACTICE10 MIN READ
Weld Inspection under the Hong Kong Steel Code
Section 14 of the Code of Practice for the Structural Use of Steel 2011 (2023 Edition) defines a fabrication-control route that includes procedure approval, personnel competence, visual inspection, NDT extent, hold time and traceable records. Its numerical requirements should be quoted by clause or table, not replaced by general rules of thumb.

Confirm the governing project documents
Buildings Department building works and CEDD public works do not necessarily use the same contractual requirements. The drawings, specification and inspection and test plan (ITP) should identify the governing Steel Code provisions and any supplementary EN ISO, AWS or project requirements. Where provisions differ, the contract must establish precedence.

Welding procedures and personnel
Steel Code 14.3.3 requires welding procedure specifications to be submitted to the Responsible Engineer before welding starts. Procedure tests are to be witnessed, and the Code uses the term Welding Procedure Approval Record (WPAR). The record includes relevant material certificates, carbon-equivalent information, mechanical-test data and NDT results. Procedure approval and welder or welding-operator qualification are separate controls; neither replaces the other.

Visual inspection
Clause 14.3.6.3 requires visual inspection over the full length of all welds before other required NDT. Welds that will become inaccessible are to be examined before access is lost. Visual inspection addresses dimensions, profile and visible surface imperfections and also establishes whether the surface is suitable for supplementary testing.

Hold time before final NDT
Clause 14.3.6.4 states that a hold time of at least 16 hours should generally be allowed before final inspection of as-welded fabrication. Table 14.2b then varies the typical hold time with IIW carbon equivalent and combined thickness. The Code also calls for reduction for some thin materials below 690 MPa yield strength and increase for combined thickness above 50 mm or yield strength above 690 MPa. High-restraint joints require particular consideration. A universal 24-hour or 48-hour rule is therefore not an accurate statement of the Code.
The selected hold time is measured after completion of welding and is to be stated in the inspection record. Final surface-flaw detection and ultrasonic examination follow the applicable hold time. After repair, the project ITP should define when the hold-time period recommences.

NDT extent for high-strength steel
Table 14.3a defines mandatory NDT by weld type, orientation and thickness. Note 5 states that, for steel with yield strength greater than 500 N/mm², the testing frequency should be 100% unless otherwise agreed by the Responsible Engineer. Any reduction should therefore be a documented project decision supported by the applicable provision and production evidence.

Parent-material ultrasonic testing
Clause 14.3.5 requires, unless otherwise agreed by the Responsible Engineer, ultrasonic inspection before welding of material thicker than 25 mm in tee and cruciform connections within 150 mm of the weld. The inspector reports laminations and significant attenuation variations. This examination addresses parent-material integrity in a susceptible zone; it does not demonstrate through-thickness ductility and does not replace a specified Z-quality requirement.

Traceability and disposition
Material certificate → cut-piece ID → weld ID → WPS/WPAR → welder → parameters → NDT → repair → re-examination → final status
Identify each report by drawing or weld-map location.
Record the welding process, WPS, welder or operator, date and relevant consumable identification.
State the NDT procedure, equipment, calibration, personnel certification, extent and acceptance clause.
Record rejectable indications as nonconformities and apply the specified expansion rules.
Use an approved repair procedure and re-examine the required repaired and adjacent zones.
Close the disposition in the weld map and handover dossier.

Responsible Engineer approval is a project control; it does not remove the need for a stated technical basis, defined scope and traceable record.
References
Buildings Department · Code of Practice for the Structural Use of Steel 2011 (2023 Edition) ↗
Hong Kong Steel Code · Section 14, fabrication and erection ↗
CEDD · Standards, specifications and handbooks ↗
Clause references above are to the 2023 Edition. Confirm the contract edition, amendments and project-specific Responsible Engineer approval route before use.
← Back to BlogWelding, materials & the structures they make possible.
AboutEmail ↗© 2026

File: hydrogen-cracking.html
Hydrogen-Assisted Cold Cracking in High-Strength Steel · XIAO Tingyu

Skip to contentT.XBlogProjectsToolkitAbout

Blog / Weld cracking
WELD CRACKING10 MIN READ
Hydrogen-Assisted Cold Cracking in High-Strength Steel
Hydrogen-assisted cold cracking requires the combined presence of diffusible hydrogen, a susceptible local microstructure and tensile stress during a critical temperature-time interval. Control measures must address all of these conditions.

Diffusible hydrogen
Moisture in covered electrodes or flux, contaminated wire, damp joint surfaces, coatings, oil and inadequate shielding-gas control can introduce hydrogen to the weld pool. The relevant measure is diffusible hydrogen in deposited weld metal, not total hydrogen. A low-hydrogen consumable classification remains valid in production only when storage, re-drying where applicable, issue time and exposure are controlled.

Microstructural susceptibility
Rapid cooling can produce high-hardness transformation products in the HAZ. Susceptibility depends on composition, delivery condition, prior microstructure and the local weld thermal cycle; carbon equivalent and t8/5 are therefore supporting parameters rather than acceptance criteria. Cracking can also occur in high-strength weld metal, so an HAZ hardness result alone does not establish freedom from hydrogen cracking.

Tensile stress and restraint
Weld shrinkage generates residual tensile stress without external loading. Thick tee and cruciform joints, attachments, closed frames, short repairs and poorly planned sequences can impose high restraint. Root imperfections and abrupt weld profiles add local stress concentration. The restraint in a production detail can therefore be more severe than that in a procedure-test plate.

Delayed formation and inspection
Hydrogen redistribution continues as the joint cools, and cracking can occur after welding is complete. Final NDT performed too early may not reveal delayed cracks. The minimum hold time must be taken from the governing fabrication code or project specification and should reflect material strength, combined thickness, carbon equivalent, heat input and restraint.

Integrated prevention
Control	Primary function	Limitation	
Low-hydrogen consumables and clean, dry joints	Reduce available diffusible hydrogen	Do not remove hard microstructure or restraint	
Preheat and controlled interpass temperature	Modify cooling and allow more time for hydrogen diffusion	Must remain within product and WPS limits	
Controlled arc energy, bead size and sequence	Control the local thermal cycle and restraint development	Cannot compensate for wet consumables	
Joint detailing and fit-up	Reduce restraint and stress concentration	Do not remove material susceptibility	
Delayed NDT	Increase the probability of detecting delayed cracking	Detection is not prevention	

Dehydrogenation heat treatment
A controlled post-weld dehydrogenation treatment can maintain the joint at an elevated temperature to promote hydrogen effusion. It is not equivalent to stress-relief post-weld heat treatment. The temperature, holding time and transfer from welding must be qualified for the actual steel. An unqualified generic treatment can temper quenched-and-tempered material and reduce parent-metal or HAZ properties.

Failure investigation
Locate the crack relative to weld metal, fusion boundary and HAZ.
Establish the time of discovery and review consumable batches, issue records and environmental conditions.
Reconstruct actual heat input, preheat, interpass temperature, bead placement and sequence.
Assess hardness, microstructure, fracture morphology and restraint together.
Do not infer the cracking mechanism from elemental analysis alone.
Before repair, remove the causal condition and approve the excavation, preheat and repair-welding procedure.

Hydrogen-assisted cold cracking is controlled by the welding system; no single carbon-equivalent or hardness value demonstrates immunity.
References
TWI · Hydrogen cracks in steels: prevention and best practice ↗
ISO · ISO 17642-2 self-restraint cracking tests ↗
BSI · BS EN 1011-2 ↗

← Back to BlogWelding, materials & the structures they make possible.
AboutEmail ↗© 2026
