Repository: iwatchnetflix/welding-engineering

# Welding Engineering

Personal website on high-strength steel welding, procedure qualification and inspection.

File: index.html
XIAO Tingyu · Welding & High-Strength Steel

Skip to content
  T.XHomeProjectsToolkitAbout

WELDING ENGINEER · HIGH-STRENGTH STEEL
From weld metallurgy to structural performance.
Research, technical guidance and engineering insights on high-strength steel welding, procedure qualification and quality assurance.
XIAO Tingyu  /  CEng · MWeldI · MIMMM
View selected workRead the Blog

CEng · MWeldI · MIMMMProfessional credentials
PolyU · CNERCResearch environment
S690 · S960High-strength steel
EN · HK · AWSCode perspective

Selected project
Engineering evidence comes before technical claims. This case connects material selection, welding research and full-scale fabrication.

S960
Fanling North · completed footbridge
PHOTO · DEVB ↗
HONG KONG · FOOTBRIDGE APPLICATION
Welding technology for S960 box girders
The Fanling North application links plate thickness, joint design, heat-input control, testing and the transition from research to fabrication.
Explore the project →

Areas of expertise
A stable view of the engineering problems I work on—from local thermal cycles to production quality and structural performance.

01Welding metallurgy
Thermal cycles, HAZ transformation, hydrogen cracking and microstructure–property relationships.
02High-strength steel
S690/S960 material behaviour, joint design, consumable matching and constructability.
03Procedure & quality
WPS/WPQR review, qualification ranges, production controls and traceability.
04Testing & inspection
Mechanical testing, fracture assessment, NDT strategy and failure investigation.

Featured writing
Three cornerstone articles are shown here. The complete high-strength steel welding knowledge system lives in the Blog.

WELDABILITY
Carbon Equivalent in Preheat Assessment
How CEV, CET and Pcm contribute to a preheat assessment.
Read article →WELDING METALLURGY
t8/5 Cooling Time and Heat-Affected-Zone Response
How thermal variables shape cooling and HAZ response.
Read article →HONG KONG PRACTICE
Weld Inspection under the Hong Kong Steel Code
Inspection timing, NDT extent and traceability under the Steel Code.
Read article →
Browse all Blog modules →

Ty.
ABOUT
XIAO Tingyu
Research Associate at The Hong Kong Polytechnic University, focused on high-strength steel welding, material performance and quality assurance. My work connects welding thermal cycles and microstructure with joint properties, procedure control and engineering application.
More about my work →

Welding, materials & the structures they make possible.
AboutEmail ↗© 2026

File: ndt-acceptance.html
Weld NDT: Method, Testing Level and Acceptance Level · XIAO Tingyu

Skip to contentT.XBlogProjectsToolkitAbout

Blog / Non-destructive testing
NON-DESTRUCTIVE TESTING10 MIN READ
Weld NDT: Method, Testing Level and Acceptance Level
A weld-quality level, an NDT testing level and an NDT acceptance level are related, but they perform different functions. An inspection requirement is incomplete unless the governing application standard, examination method, testing level, acceptance standard, extent and timing are all stated.

Hierarchy of requirements
The contract and execution specification establish the applicable structural code, execution class or weld category, required weld quality and extent of examination. For European structural steelwork, EN 1090-2 provides execution requirements and refers to the relevant EN ISO welding and NDT standards. ISO 17635 gives general rules for selecting NDT methods, techniques and acceptance levels; it does not replace the project execution specification.

Quality level under ISO 5817
ISO 5817:2023 specifies quality levels B, C and D for imperfections in fusion-welded joints, with B representing the highest requirement on the finished weld. These are workmanship quality levels. ISO 5817 does not define an ultrasonic scan plan, radiographic technique or a universal fitness-for-service criterion. Metallurgical properties such as hardness and grain size are outside its scope.

Method, testing level and acceptance standard
Purpose	Typical EN ISO document	What it controls	
Ultrasonic testing	ISO 17640	Technique, testing level and evaluation of manual UT for fusion welds	
UT acceptance	ISO 11666	Acceptance levels for ultrasonic indications	
Magnetic particle testing	ISO 17638 / ISO 23278	MT technique / acceptance levels for indications	
Penetrant testing	ISO 3452-1 / ISO 23277	PT principles / acceptance levels for indications	
Radiographic testing	ISO 17636-1 or -2 / ISO 10675-1	Film or digital technique / acceptance levels for steel, nickel and titanium welds	

A testing level defines the rigour of the examination technique, including coverage and sensitivity. An acceptance level sets limits for relevant indications. ISO 17635:2025 states that NDT acceptance levels cannot be interpreted as a direct, one-to-one translation of ISO 5817 quality levels for every indication.

Terminology in Chinese standards
The corresponding Chinese technical terms are “缺欠” (imperfection), “显示” (indication), “检测等级” (testing level) and “验收等级” (acceptance level). GB/T 34628-2017 is the current Chinese adoption of ISO 17635:2016, while ISO 17635 has since been revised in 2025. For ultrasonic testing, GB/T 11345-2023 is identical to ISO 17640:2018, and GB/T 29712-2023 is identical to ISO 11666:2018. The adopted edition must therefore be stated rather than assuming that every GB/T document is identical to the latest ISO edition.

Content of an inspection and test plan
Weld population → extent and selection → hold time → method → testing level → acceptance level → disposition → record
The instruction “10% UT to ISO 5817 B” is not technically complete. ISO 5817 is not a UT method standard, and the statement does not define the applicable UT technique, acceptance level, sample selection, hold time, expansion after rejection or re-examination after repair. Those items should be specified before fabrication begins.

Use of PAUT and mixed code systems
Phased-array ultrasonic testing is not accepted solely because it produces an encoded image. The written procedure must demonstrate coverage for the joint geometry and define probes, wedges, focal laws, reference sensitivity, calibration, data retention and evaluation. Where AWS D1.1 governs, its inspection and acceptance framework applies unless the contract formally establishes how an alternative ISO method and its results are to be used.

An NDT report should identify the weld, examination extent, method and procedure, testing level, acceptance criterion, personnel, equipment, result and disposition.
References
ISO · ISO 17635:2025, general rules for weld NDT ↗
ISO · ISO 5817:2023, quality levels for imperfections ↗
BSI · BS EN 1090-2:2018+A1:2024 ↗
SAMR · GB/T 34628-2017, 焊缝无损检测 金属材料应用通则 ↗
SAMR · GB/T 11345-2023, 焊缝超声检测技术、检测等级和评定 ↗
SAMR · GB/T 29712-2023, 焊缝超声检测验收等级 ↗
Confirm the application standard and the exact edition of every referenced method and acceptance document.
← Back to BlogWelding, materials & the structures they make possible.
AboutEmail ↗© 2026

File: projects.html
高强钢项目 · XIAO Tingyu

跳至正文

T.X
  
  Blog
  项目观察
  工程工具箱
  关于我

STEEL IN PRACTICE

  高强钢项目

  从香港到世界，观察 S690、S960 及其他高强钢在真实结构中的应用。

  案例基于公开资料，不代表本人参与。图片来自政府、项目机构或原始技术文献；钢级按原始资料标注。

S960
  PHOTO · DEVB ↗

香港 · 粉岭北 / 2024–2026

  粉岭北行人天桥

  这是香港首个采用 S960 钢材的公共工程项目。相关技术用于粉岭北新发展区第一阶段、粉岭绕道东段的行人天桥；S960 空心箱梁在工厂预制。理大团队通过试验和数值模拟，研究不同板厚与接头设计下的焊接热输入范围。项目由 2024 年的现场组装阶段推进至落成，龙跃头交汇处环形行人天桥于 2026 年 4 月启用。

项目状态2026 年 4 月落成启用
  应用部位S960 空心加劲箱梁
  技术重点将板厚、接头设计和焊接热输入范围一起验证。

香港理工大学 · 焊接技术 ↗
  香港发展局 · 落成天桥 ↗

S690QL
  PHOTO · HKSAR GOV ↗

香港 · 将军澳 / 2022

  将军澳跨湾连接路

  这座跨海连接路全长约 1.8 km，包括车道、单车径和行人路，并于 2022 年 12 月启用。主跨双拱采用 S690QL 高强度结构钢，以降低钢构件重量。

项目状态2022 年 12 月完成并启用
  应用部位主跨双拱钢结构
  技术重点高强钢减重与大型预制钢桥安装。

土木工程拓展署 · 项目概览 ↗
  S690QL 应用说明 ↗

Q690
  PHOTO · HUBEI DAILY ↗

中国内地 · 武汉 / 2021

  汉江湾桥（江汉七桥）

  中国中铁的项目报道介绍了空间钢桁拱、板桁组合结构、全熔透焊接 U 肋及 Q690 级高性能桥梁钢的应用。

项目状态2021 年 5 月通车
  应用部位高性能桥梁钢构件
  技术重点Q690 按原始资料标注，不等同标记为 S690。
  
  阅读中国中铁原文 ↗

S690
  PHOTO · IABSE PAPER ↗

瑞典 · Mittådalen / 1995

  Mittådalen Z1207 混合梁桥

  IABSE 原始论文将其标注为 Bridge Z1207，1995 年建于瑞典 Mittådalen。该桥为钢—混凝土组合混合梁桥：下翼缘使用 S690（WELDOX 700），腹板与上翼缘使用 S460，以满足承载、使用状态与挠度要求，同时降低钢结构造价。

项目状态1995 年建成
  应用部位下翼缘采用 S690；腹板与上翼缘采用 S460
  技术重点选择性地使用高强钢，而非默认整座桥采用同一钢级。

Dillinger · 技术文献 §5.5.2（PDF） ↗
  IABSE · Collin & Lundmark（PDF） ↗

Welding, materials & the structures they make possible.
关于我Email ↗© 2026

File: q690qe-grade.html
Q690qE: Reading the Grade Designation Correctly · XIAO Tingyu
Skip to contentT.XHomeProjectsToolkitAbout

Blog / High-strength steel
MATERIAL IDENTIFICATION8 MIN READ
Q690qE: Reading the Grade Designation Correctly
Q690qE is a bridge structural steel grade in GB/T 714-2025. Its name identifies a strength class, bridge-steel designation and impact-quality grade, but it does not by itself specify every property needed for procurement, design or welding.

The four parts of the designation
Symbol	Meaning	What must not be assumed	
Q	Initial letter of qu (屈), indicating yield strength	It does not identify a complete product specification.	
690	Nominal yield-strength level in MPa	It is not a thickness-independent minimum: GB/T 714-2025 specifies 690 MPa for nominal thickness up to 50 mm and 650 MPa for thickness over 50 mm up to 100 mm.	
q	Initial letter of qiao (桥), identifying bridge steel under GB/T 714	It does not mean that every bridge-specific supplementary requirement is automatically included.	
E	Quality grade with Charpy V-notch impact testing at −40°C	The test temperature alone is not the acceptance criterion; specimen orientation, thickness, specimen size and required absorbed energy must also satisfy the standard.	

For Q690q, the quality grades listed in GB/T 714-2025 are D, E and F, corresponding to Charpy test temperatures of −20°C, −40°C and −60°C respectively. Grade C is used for some lower-strength bridge steels in the same standard, but it is not a Q690q quality grade.

Concise definition: Q690qE is a Q690-strength-class bridge structural steel to GB/T 714-2025. The lowercase q identifies bridge steel and E identifies the −40°C Charpy V-notch quality grade. The specified minimum yield strength remains thickness-dependent.
Delivery condition: read the certificate
The delivery route is not encoded in the name Q690qE. GB/T 714-2025 permits thermomechanical rolling (TMCP), TMCP followed by tempering, or quenching and tempering, with the actual delivery condition stated on the quality certificate. Describing all Q690qE as “TMCP + tempered” is therefore too restrictive. Welding decisions must use the delivered product and certificate, not the grade name alone.

Base-grade requirements and supplementary requirements
The base standard controls matters including chemical composition, weldability indicators, tensile properties and impact properties. Other requirements must be identified separately in the order, drawings and project specification.
Requirement	Correct interpretation	
Through-thickness properties	Not inherent in Q690qE. Where required, a Z15, Z25 or Z35 suffix is added and the corresponding requirements of GB/T 5313 apply.	
Fatigue performance	Not established by the grade name. Fatigue resistance depends strongly on the structural detail, weld geometry, imperfection level, residual stress, fabrication quality and applicable design rules.	
Parent-plate ultrasonic testing	Any required class, extent and acceptance criteria must be stated in the procurement or project documents.	
Yield ratio or tighter property limits	Use the requirements of the invoked edition plus any explicitly agreed supplementary limits; do not infer them from q alone.	

Why Q690qE is not simply “Q690E for bridges”
A material designation is meaningful only together with its product standard. The shorthand Q690E may refer to a product supplied under a different Chinese standard, with different chemistry, delivery conditions, thickness ranges and test requirements. Calling it “engineering-machinery steel” is not a sufficiently precise technical definition. Q690qE and a Q690E product must not be treated as interchangeable unless the governing design and material requirements have been compared and substitution has been formally accepted.

Comparison with S690QL1
Item	Q690qE	S690QL1	
Product standard	GB/T 714-2025, structural steel for bridges	EN 10025-6:2019+A1:2022, high-yield-strength structural-steel flat products	
Strength number	690 MPa minimum yield strength only within the specified thickness range; lower values apply above 50 mm	690 MPa minimum yield strength at thickness up to 50 mm; EN 10025-6 gives thickness-dependent values	
Delivery symbol	Not contained in the grade name; confirm the certificate	Q means quenched and tempered	
Impact-quality symbol	E: specified Charpy testing at −40°C	L1: specified impact energy at −60°C	
Bridge use	Product standard specifically covers bridge structural steel	Not a bridge-specific grade, but its use in a bridge is a design and specification decision; it is not excluded merely because EN 10025-6 is general	

The shared number 690 does not make the grades equivalent. Strength, toughness, chemical composition, delivery condition, dimensions, inspection documentation, execution rules and design assumptions all require comparison.

Welding implications
Q690qE should not be labelled simply as having “high cold-cracking sensitivity” without the actual product data and joint conditions. Hydrogen-assisted cracking risk depends on composition and delivered microstructure together with plate thickness, heat input, preheat and interpass temperature, diffusible hydrogen, joint restraint and weld-metal strength. A defensible welding review should therefore:
confirm the standard edition, full grade, dimensions, delivery condition and inspection certificate;
use the applicable CEV or Pcm information for the delivered product;
define consumable hydrogen control, joint restraint and the thermal window;
qualify the material group, thickness, joint and welding sequence under the governing procedure standard; and
verify all required tensile, impact, hardness and NDT results before transferring limits to production.

A grade name is the starting point for material identification, not a substitute for the certificate, purchase specification, design rules or qualified welding procedure.
References
National Standard Information Service · GB/T 714-2025 Structural steel for bridge ↗
National Standard Information Service · GB/T 5313-2023 Through-thickness properties ↗
SIST preview · EN 10025-6:2019+A1:2022 ↗

← Back to BlogWelding, materials & the structures they make possible.
AboutEmail ↗© 2026

File: s960-welding.html
Welding S960: Defining and Qualifying the Thermal Window · XIAO Tingyu
Skip to contentT.XBlogProjectsToolkitAbout

Blog / High-strength steel
HIGH-STRENGTH STEEL10 MIN READ
Welding S960: Defining and Qualifying the Thermal Window
S960 identifies a nominal strength level, not a complete material specification. Welding requirements must be based on the product standard, grade suffix, delivery condition, thickness, joint configuration and required joint properties.

Product identification
S960 products are available under different product standards and delivery routes. For example, quenched-and-tempered plate grades under EN 10025-6 and thermomechanically rolled cold-forming grades under EN 10149-2 are not metallurgically interchangeable. The inspection document and manufacturer’s product data must therefore be reviewed before a welding procedure is selected.

Lower thermal limit
Low arc energy, a large heat sink and low initial temperature can shorten t8/5 and produce high-hardness HAZ microstructures. Hydrogen-assisted cold-cracking susceptibility then depends on diffusible hydrogen and restraint as well as cooling rate. The lower procedural limit is therefore established from product composition, combined thickness, joint geometry, preheat, consumable hydrogen level and restraint.

Upper thermal limit
High arc energy or excessive interpass temperature can lengthen the thermal cycle, widen the HAZ and increase grain growth or tempering. In quenched-and-tempered steel, intercritical and subcritical HAZ regions may soften relative to the delivered plate. The structural significance depends on the soft-zone width, joint geometry, weld-metal mismatch and stress state; a hardness minimum or tensile test may be needed in addition to a maximum-hardness check.

Variables defining the qualified window
Variable	Technical relevance	
Product, delivery condition and thickness	Define chemistry, initial microstructure, specified properties and heat sink	
Joint geometry and bead placement	Control local heat flow and reheating of earlier passes	
Welding process and consumable	Affect arc-energy transfer, deposited-metal properties and diffusible hydrogen	
Preheat and interpass temperature	Control cooling rate and accumulated thermal exposure	
Required joint properties	Determine the necessary tensile, impact, hardness, fatigue or fracture evidence	

Procedure-development sequence
Verify the exact product designation, delivery condition, thickness range and inspection document.
Review product-manufacturer limits and the project’s EN/ISO or other governing requirements.
Select compatible low-hydrogen welding consumables with appropriate strength and impact properties at the design temperature.
Set preliminary limits for preheat, maximum interpass temperature, arc energy or heat input, bead dimensions and sequence.
Qualify the actual material combination, joint type, thickness and process sequence.
Assess transverse tensile strength and fracture location, impact properties where specified, hardness distribution and HAZ softening.
Transfer only the supported range to the production WPS and verify that production can monitor it.

Fanling North application
Public information from The Hong Kong Polytechnic University describes the development of S960 box-girder welding technology using testing and numerical simulation for different plate thicknesses and joint designs, followed by application to factory-fabricated footbridge girders. The transferable lesson is the qualification approach, not a single heat-input value: product, joint geometry, thermal cycle and measured joint performance were considered together.

The inspection document establishes the delivered plate properties. Procedure qualification establishes evidence for the welded joint within a defined range.
References
SSAB · Strenx 960 E/F product data ↗
SSAB · Welding of Strenx, 2026 guide ↗
PolyU · S960 welding technology and footbridge application ↗

← Back to BlogWelding, materials & the structures they make possible.
AboutEmail ↗© 2026

File: strength-matching.html
Weld-Metal Strength Matching in High-Strength Steel Joints · XIAO Tingyu

Skip to contentT.XBlogProjectsToolkitAbout

Blog / Welding consumables
WELDING CONSUMABLES9 MIN READ
Weld-Metal Strength Matching in High-Strength Steel Joints
Welding-consumable selection must be based on the design resistance, deformation demand, toughness, service temperature, diffusible-hydrogen requirement and procedure-qualification evidence. Parent-steel grade alone is not a complete selection rule.

Definition of matching
“Matching” may refer to specified yield strength, specified tensile strength or measured properties of a particular heat. Those bases can give different mismatch classifications. A consumable classification normally states minimum all-weld-metal properties under prescribed test conditions; production weld-metal properties also depend on dilution, shielding gas, arc energy, bead sequence and cooling rate.

Strength-selection strategies
Strategy	Engineering objective	Required verification	
Matching	Provide nominal weld-metal strength comparable with the governing parent material	Confirm the comparison basis and actual procedure-test results	
Overmatching	Promote plastic deformation away from the weld metal in a highly utilised butt joint	Verify weld-metal toughness, ductility, hydrogen control and HAZ response	
Undermatching	Reduce alloy demand or provide a controlled deformation location where design permits	Demonstrate joint resistance and deformation capacity; do not adopt by assumption	

Structural design and consumable classification
The structural design standard determines the resistance of the weld and connected parts. The selected consumable and WPS must then deliver the properties assumed in that calculation. A fillet-weld resistance check based on the weaker connected material does not, by itself, specify the filler-metal classification. Impact properties, service temperature, fatigue category, dilution, coating or backing materials and the qualification route remain relevant.

High-strength steel considerations
As strength increases, it becomes more difficult to combine high weld-metal strength with adequate toughness and low diffusible hydrogen. Overmatched weld metal can transfer strain to a softened HAZ, while deliberately undermatched weld metal can localise strain in the weld. Either condition requires assessment of joint geometry, mismatch, loading mode and the applicable ultimate, fatigue or fracture limit state.

Dissimilar-strength joints
Identify the governing connected component and design limit state.
Verify the product standards, delivery conditions, thickness-dependent properties and design temperature of both parent materials.
Specify the required weld-metal yield or tensile strength basis, impact class and hydrogen designation.
Consider dilution from both parent materials and any metallic backing or coating.
Qualify the actual material combination, joint type, thickness and process sequence.
Review transverse tensile strength and fracture location, weld-metal impact results where required, hardness distribution and HAZ softening.

Selection statement
A technically complete selection statement identifies the governing code, parent materials and thicknesses, design temperature, required consumable classification, diffusible-hydrogen designation, WPS/WPQR reference and any additional impact, hardness or CTOD requirement. “Use the strongest available filler” is not a specification.

The appropriate weld-metal strength is the strength supported by the design basis and qualification evidence—not necessarily the highest available classification.
References
Hong Kong Steel Code · Section 9, weld design and dissimilar parent materials ↗
JRC · Eurocode 3 workshop material on high-strength steel and weld mismatch ↗
SSAB · Welding of Strenx ↗

← Back to BlogWelding, materials & the structures they make possible.
AboutEmail ↗© 2026

File: t8-5-cooling-time.html
t8/5 Cooling Time and Heat-Affected-Zone Response · XIAO Tingyu

Skip to contentT.XBlogProjectsToolkitAbout

Blog / Welding metallurgy
WELDING METALLURGY9 MIN READ
t8/5 Cooling Time and Heat-Affected-Zone Response
The t8/5 parameter is the time taken for a weld thermal cycle to cool from 800 °C to 500 °C. For many ferritic steels, it is a useful descriptor of the cooling interval in which major austenite transformations occur.

Metallurgical significance
A short t8/5 generally increases the likelihood of hard transformation products; a long t8/5 generally favours softer products and allows more time at elevated temperature. The relationship is steel-specific. Continuous-cooling-transformation data are relevant only when the chemical composition, initial microstructure and austenitising cycle are representative of the product being welded.

Thermal variables
Arc energy or calculated heat input does not uniquely determine t8/5. Heat flow also depends on joint geometry, effective thickness, bead dimensions, preheat, interpass temperature and the position of the pass in a multipass sequence.
Variable	Typical effect, subject to joint geometry	
Higher arc energy or heat input	Usually lengthens t8/5	
Higher preheat or interpass temperature	Reduces the temperature gradient and usually slows cooling	
Larger effective heat sink	Can shorten t8/5 at the same welding parameters	
Start, stop and short-bead regions	Create transient cycles not represented by steady-state calculations	
Multipass welding	Reheats existing HAZ and produces intercritically or subcritically reheated regions	

Heat-affected-zone sub-regions
Coarse-grained HAZ: the peak temperature is sufficiently high for substantial prior-austenite grain growth; toughness can be reduced.
Fine-grained HAZ: the region is fully austenitised at a lower peak temperature and generally develops a finer prior-austenite grain size.
Intercritical HAZ: only part of the microstructure is austenitised; local softening or brittle constituents can occur depending on the steel and reheating cycle.
Subcritical HAZ: no re-austenitisation occurs, but tempering can reduce hardness and strength in quenched-and-tempered steel.

Upper and lower process limits
A lower limit on the qualified thermal input can be required to avoid rapid cooling, excessive hardness and increased susceptibility to hydrogen-assisted cold cracking. An upper limit can be required to control coarse-grained HAZ toughness, HAZ width and softening. The acceptable interval is specific to the product, thickness, joint and property requirements; it is not a generic value attached to “S690” or “S960”.

Use in procedure development
Obtain product-specific t8/5 or heat-input guidance where it is available.
Estimate the cooling time for the actual joint geometry, effective thickness and initial temperature.
Make the procedure test with representative welding parameters, bead size and pass sequence.
Locate hardness, tensile and impact tests so that the relevant HAZ regions are assessed.
Convert the acceptable test conditions into measurable WPS limits for current, voltage, travel speed, bead dimensions, preheat and maximum interpass temperature.
Assess tack welds, attachments, starts, stops and repairs separately where their thermal cycles are more severe.

t8/5 is a thermal-cycle parameter, not a material property. Its allowable range must be supported by the actual product and procedure qualification.
References
BSI · BS EN 1011-2 ↗
SSAB · Welding of Strenx, 2026 guide ↗
Calculated t8/5 values should be checked against the project method and, where critical, validated by measurement or representative procedure testing.
← Back to BlogWelding, materials & the structures they make possible.
AboutEmail ↗© 2026

File: toolkit.html
工程工具箱 · XIAO Tingyu

跳至正文

T.X
  
  Blog
  项目观察
  工程工具箱
  关于我

ENGINEERING TOOLKIT

  工程工具箱

  把常用计算、标准体系与文件关系，整理成可以随手查用的工程参考。

计算公式
  工艺与人员
  质量与检验
  材料与设计

01 / CALCULATIONS

  常用计算公式

  用于快速核对定义和单位；工程取值仍应服从项目规范、工艺评定与材料制造商文件。

ARC ENERGY & HEAT INPUT

  热输入速查

  Arc energy = U × I × 60 / (v × 1000)

  Heat input = η × Arc energy

U 电压 / V
  I 电流 / A
  v 焊接速度 / mm·min⁻¹
  η 能量传递效率

AE 与 HI 只是常见英文简写，并非统一标准符号。比较数值前，应确认是否计入效率系数 η、速度单位及适用规范。

  查看完整说明 →

WELDABILITY INDICATORS

  碳当量速查

  CEV = C + Mn/6 + (Cr+Mo+V)/5 + (Ni+Cu)/15

  CET = C + (Mn+Mo)/10 + (Cr+Cu)/20 + Ni/40

  合金元素采用质量百分数。CEV 与 CET 是不同的经验指标，不能直接互换，也不能单独作为预热温度或可焊性的最终判据。

  SSAB 公式说明 ↗

02 / STANDARDS MAP

  常用标准地图

  先确认合同采用的规范体系，再进入具体标准。不同体系的评定范围、验收准则和术语不能直接混用。

PROCEDURES & PEOPLE

  工艺与人员

  ISO 15614-1钢和镍合金的焊接工艺评定试验及评定范围。ISO ↗
  ISO 9606-1钢熔化焊焊工的资格考试。ISO ↗
  ISO 14731焊接协调人员的质量相关任务与责任。ISO ↗

QUALITY & INSPECTION

  质量与检验

  ISO 3834 series熔化焊质量要求及适用质量等级的选择框架。ISO ↗
  ISO 5817熔焊接头缺欠的 B、C、D 质量等级；B 为最高要求。ISO ↗
  ISO 17635焊缝无损检测方法、检测技术与验收等级的选择原则。ISO ↗

DRAWINGS & PROCESS ID

  图纸与工艺编号

  ISO 2553技术图纸中的焊接接头符号、尺寸和补充信息。ISO ↗
  ISO 4063焊接、钎焊和切割工艺的统一名称与参考编号。ISO ↗

MATERIALS & STRUCTURES

  材料与结构设计

  ISO/TR 17671-2铁素体钢电弧焊的通用工艺建议与不利现象控制。ISO ↗
  EN 10025-6淬火和回火状态高屈服强度结构钢板的交货技术条件。BSI ↗
  Eurocode 3 / EN 1993-1-12高强钢结构设计规则；使用时核对国家附录及新旧版本过渡安排。JRC ↗
  AWS D1.1/D1.1M合同采用 AWS 体系时，用于结构钢焊接设计、评定、制造与检验。AWS ↗

标准版本会更新。这里提供的是检索入口和适用范围提示，实际工程应以合同、适用法规及标准机构发布的有效版本为准。

03 / WORKING REFERENCE

  工作速查

DOCUMENT MAP

  WPS / PQR 文件关系

  pWPS→PQR / WPQR→WPS

  初步工艺用于评定焊接；合格的评定记录提供证据，并在适用范围内支持生产用 WPS。

  理解文件与适用范围 →

MATERIAL INDEX

  S690 / S960 索引

  S690钢拱、混合梁与减重设计

  S960加劲箱梁、焊接热过程与接头验证

  强度等级是检索入口；具体判断仍需结合产品、厚度、交货状态和工艺评定。

  Read Blog articles →阅读 S960 技术文章 →查看工程应用 →

Welding, materials & the structures they make possible.

  关于我Email ↗© 2026

File: transverse-bend-test.html
Transverse Bend Testing of Structural Steel · XIAO Tingyu
Skip to contentT.XHomeProjectsToolkitAbout

Blog / High-strength steel / Mechanical properties
MECHANICAL PROPERTIES8 MIN READ
Transverse Bend Testing of Structural Steel
A bend test checks whether a specified test piece can withstand plastic deformation under defined conditions. The former, specimen orientation, bend angle and acceptance criteria come from the applicable product standard or purchase specification—not from the expression “transverse bend test” alone.

What the test assesses
In a bend test, a metallic test piece is bent to a specified angle or condition and its tensile surface is examined. The test provides evidence of the material’s ability to accommodate bending strain under the stated test conditions. It may reveal surface-opening imperfections or cracking susceptibility in the tested region, but it is not a general non-destructive examination and does not establish the absence of all internal inclusions, laminations or metallurgical defects.
Impact testing answers a different question: it measures the energy absorbed by a notched specimen under specified impact conditions. A bend test is not a substitute for Charpy impact testing, tensile testing or ultrasonic examination.

What “transverse” means
For a plate specimen, “transverse” normally describes the specimen’s longitudinal axis relative to the rolling direction: the specimen length is perpendicular to the rolling direction. The direction must be stated or read from the relevant product standard and test record; do not infer it from the word “bend” or from the machine setup.
Rolling can produce direction-dependent properties, but the transverse direction is not automatically weaker for every property or every product. A transverse test samples a different orientation and may be specified to assess anisotropic behaviour. Whether it is required, and how the specimen is located and prepared, is product-standard- and order-dependent.

Which part is the former, and what is D?
In the common three-point arrangement, the test piece rests on two lower supports while a central rounded former presses it. The former is the upper contacting tool; the two lower cylinders are supports. D is the diameter of the former—not the diameter of the supports and not a radius. ISO 7438 also permits other test arrangements, so the exact fixture must follow the method invoked.

A laboratory bend-test setup. In the common three-point arrangement, the central former contacts the specimen; the lower rollers support it. Image source: Leibniz University Hannover ↗
D = former diameter  |  a = test-piece thickness
When a specification gives D = 2a or D = 3a, the former diameter is respectively two or three times the test-piece thickness a. For a full-thickness 40 mm plate specimen, those specified ratios would mean D = 80 mm or D = 120 mm. This is an arithmetic example only; it does not establish which ratio applies to a particular steel grade.
For the same specimen thickness and setup, a smaller D gives a tighter bend and generally increases tensile strain at the outer surface. It is therefore usually the more demanding condition. Severity is not determined by D alone: specimen dimensions and preparation, bend direction, supports, angle, test procedure and acceptance rule also matter.

What does a 180° bend require?
“180°” specifies the target bend angle, but it does not by itself define every detail of the final geometry. Depending on the applicable product requirement, the specimen’s sides may be brought into contact or held parallel at a specified separation. Springback and the specified testing route also matter. The method and endpoint should therefore be taken from the product standard or order rather than described simply as “press until the ends touch”.

How is “sound” or “完好” judged?
Inspect the tensile (outer/convex) surface after bending and record any cracks or other indications. The acceptance criterion—including what size, type or location of imperfection is permitted—must come from the governing product standard, specification or agreed test requirement. “No visible crack or delamination” should not be presented as a universal ISO 7438 acceptance rule unless the controlling document says so. A bend test also cannot certify that the whole plate is free from internal defects.

How this relates to S690QL and the European standards
EN ISO 7438:2020 specifies the bend-test method. It states that the former diameter is determined by the relevant product standard. It does not make D = 2a, D = 3a, a 180° target or a particular “sound” criterion universal for every steel.
For S690QL flat products, EN 10025-6:2019+A1:2022 is the product standard. Its informative Annex B gives recommended inside bend radii for flanging; a forming radius for a manufacturing operation is not automatically the former diameter or acceptance condition for a laboratory bend test. Check the edition, product form, thickness, order options and any agreed supplementary requirement before specifying a test. The grade name S690QL alone does not show that a plate must pass both D = 2a and D = 3a.

Parent material is not a welded joint
A transverse bend test on plate samples the parent material. Bend tests on welded-joint procedure test specimens—such as face, root or side bends—assess the welded joint and are covered by EN ISO 5173:2023. The specimen layout, former, test orientation and acceptance criteria may differ. Do not use a parent-plate result as a substitute for the required WPQR bend tests, or vice versa.

Practical reading: identify the specimen axis and product standard first; confirm what the symbol a refers to; read D as the former’s diameter; then verify the angle, fixture and acceptance rule in the governing requirement. Treat D = 2a and D = 3a as specified test conditions—not universal properties of Q690qE or S690QL.
References
BSI · BS EN ISO 7438:2020, Metallic materials — Bend test ↗
UNI · EN 10025-6:2019+A1:2022, High-yield-strength structural steel flat products ↗
BSI · BS EN ISO 5173:2023, Destructive tests on welds — Bend tests ↗

← Back to BlogWelding, materials & the structures they make possible.
AboutEmail ↗© 2026

File: weld-hardness.html
Hardness Testing of Welded Joints · XIAO Tingyu

Skip to contentT.XBlogProjectsToolkitAbout

Blog / Mechanical testing
MECHANICAL TESTING8 MIN READ
Hardness Testing of Welded Joints
A hardness traverse maps local response across a welded joint. It is meaningful only when the indentation positions, test load and governing acceptance requirement are stated; an isolated value such as 350 HV is not a universal limit.

What hardness reveals
Vickers hardness correlates broadly with local strength and microstructure. A sharp HAZ peak can indicate fast cooling and a hard transformation product; a trough can reveal tempering or softening in quenched-and-tempered steel. Hardness is therefore useful in procedure qualification and failure investigation, but it is not a direct measurement of toughness, ductility or hydrogen content.

Test method matters
ISO 9015-1 covers hardness testing on cross-sections of arc-welded joints, commonly using HV5 or HV10. The load, surface preparation, indentation spacing, test-line position and distance from surfaces must be reported. Results from different loads or layouts should not be compared as if they were identical.

Where to place indentations
Use sufficient points in parent metal, HAZ and weld metal to show the profile.
Place HAZ indentations close enough to capture the narrow peak or softened region without violating minimum spacing rules.
For multipass welds, consider cap, mid-thickness and root traverses because reheating differs.
For dissimilar joints, sample both parent steels and both HAZs.
Record a macrograph with the traverse locations; a list of numbers without location has limited value.

Why a high value can matter
High local hardness may indicate a microstructure more susceptible to hydrogen-assisted cracking, particularly when diffusible hydrogen and tensile stress are present. The relationship depends on steel type and service environment. A hardness value does not cause cracking on its own, and a value below a remembered threshold does not prove immunity.

Why a low value can matter
In Q&T and some TMCP steels, welding can create a softened HAZ. If the soft zone is wide and highly stressed, it can affect joint strength or deformation. A maximum-hardness criterion alone misses this issue; the reviewer should consider minimum hardness, zone width, transverse tensile behaviour and structural demand.

Where the acceptance value comes from
The application standard, material group, service environment and project specification define acceptance. Limits used for sour service, pressure equipment or a particular procedure qualification cannot automatically be imported into a building or bridge project. ISO 9015-1 tells the laboratory how to test; it does not create one universal pass/fail value for every material.

A useful report contains
Material identity, thickness, delivery condition and weld procedure.
Test method, load, equipment and calibration status.
Macrograph with every traverse and indentation location.
Individual readings—not only a maximum.
Applicable acceptance clause and any project modification.
Comment on both hard peaks and softened zones.

The correct question is not “Is it below 350 HV?” but “What limit applies to this material, service and qualification route—and did the traverse sample the critical microstructure?”
References
ISO · ISO 9015-1:2001, hardness testing of arc-welded joints ↗
ISO · ISO 15614-1:2017, welding procedure qualification ↗
SAMR · GB/T 2654—2008, hardness testing of welded joints ↗

← Back to BlogWelding, materials & the structures they make possible.
AboutEmail ↗© 2026

File: welding-consumable-classifications.html
Reading High-Strength Welding Consumable Classifications · XIAO Tingyu
Skip to contentT.XHomeProjectsToolkitAbout

Blog / High-strength steel
CONSUMABLE SELECTION16 MIN READ
Reading High-Strength Welding Consumable Classifications
Learn to read solid-wire, flux-cored, submerged-arc and covered-electrode designations without confusing tensile strength, yield strength, test temperature or hydrogen class.
1. A classification is a label with rules
A classification identifies a product against a named standard under specified test conditions. It is different from a manufacturer’s trade name, a batch test result and a qualified welded joint. Read the standard number, edition and classification system before splitting the letters and numbers.
The examples below illustrate how to read the supplied designation strings. They do not certify an unidentified commercial product. Spaces, separators and optional suffixes should be checked against the original package, data sheet and certificate.
2. Choose the right standard and system
Code / item	Meaning and limits	
Solid wire / TIG rod	ISO 16834; Chinese high-strength solid-wire standard: GB/T 39281-2020.	
High-strength tubular-cored electrode	ISO 18276 / GB/T 36233-2018. ISO 17632 covers non-alloy and fine-grain steels in its specified strength range; GB/T 17493-2018 covers creep-resisting steels.	
High-strength SAW wire and wire–flux combination	ISO 26304 / GB/T 36034-2018. GB/T 39282-2020 is an EMAT non-destructive testing standard, not a welding-consumable classification.	
High-strength covered electrode	ISO 18275 / GB/T 32533-2016. Use the edition actually stated on the product documents.	
System A	Strength classification is based on yield strength, with the 47 J impact framework. Tensile strength and elongation are also specified.	
System B	Strength classification is based on tensile strength, with the 27 J impact framework and specified supplementary options. It does not omit yield-strength requirements.	

Do not call every Chinese standard an identical adoption of System B. For example, the national catalogue records GB/T 36233-2018 and GB/T 32533-2016 as modified adoptions of particular ISO editions. A product can carry more than one classification, but each must be read independently.
Source: national catalogue — GB/T 36233 and its ISO adoption
Source: national catalogue — GB/T 32533 and its ISO adoption
3. Solid wire: G76A4M21N5M3
Read the teaching example as G | 76 | A | 4 | M21 | N5M3, with ISO 16834-B and its edition stated separately. The B after the standard number identifies the system; the A inside the designation identifies the test condition.
Code / item	Meaning and limits	
G	Gas-shielded metal arc welding consumable in this standard.	
76	System-B tensile-strength class. ISO 16834:2025 Table 2 gives 760–960 MPa tensile strength and a minimum yield strength of 680 MPa for 76X; it does not mean an exact measured value of 760 MPa.	
A	As-welded classification condition. It does not independently determine whether the structure needs PWHT.	
4	Impact classification temperature −40 °C. Code 6 corresponds to −60 °C in the relevant table.	
M21	Shielding-gas group under ISO 14175. 80% Ar / 20% CO₂ is one example; record the actual mixture.	
N5M3	A chemical-composition designation to be looked up as a whole. N and M indicate nickel/molybdenum-related alloy coding; the digits are not element percentages.	

The stated System-B impact framework uses the 27 J level; optional U indicates the supplementary 47 J requirement. Apply the standard’s full result rules.
Source: ISO 16834:2025 preview — Tables 1–3
4. Flux-cored wire: T764T1-1C1A-N4M2
Use the high-strength cored-wire standard. Read the supplied example as T | 76 | 4 | T1 | 1 | C1 | A | N4M2. Confirm the exact national/ISO spelling and any optional suffix on the certificate.
Code / item	Meaning and limits	
T / 76 / 4	Tubular-cored electrode / System-B tensile-strength class / −40 °C impact temperature.	
T1	Usability designator: externally gas-shielded, rutile-type core with DC electrode positive under ISO 18276:2024 Table 8.	
1	Position designator. Check vertical-up versus vertical-down suitability in the applicable edition and supplier instructions; “all-position” is not a WPS or welder qualification.	
C1 / A	CO₂ shielding / as-welded test condition. A does not mean System A or System B.	
N4M2	All-weld-metal chemical-composition class; look up all listed elements and limits, rather than treating N4 as 4% Ni.	
H5, if declared	Maximum diffusible hydrogen of 5 mL/100 g deposited metal under the specified test and handling conditions. The supplied string has no H5, so it cannot alone prove H5 compliance.	

Source: ISO 18276:2024 text preview — symbols, usability and hydrogen
5. SAW: distinguish wire, flux and their combination
A wire has a composition classification; a flux has its own classification; the deposited metal from a specified wire–flux pair has mechanical-property classification. A flux cannot have a tensile strength by itself. One wire with different fluxes may produce different classified results.
Code / item	Meaning and limits	
SUGN5M3 — supplied wire label	SU denotes solid SAW wire in System B. SUG is used for an unlisted composition category; G is not simply “high strength”. The appended N5M3 and complete spelling require confirmation from the applicable standard and original manufacturer document.	
S78A4UFB — supplied combination fragment	Read as combination information, not a stand-alone flux trade name. S identifies SAW; 78 is a System-B strength-class symbol; A is the tested as-welded condition; 4 is −40 °C; U is a supplementary impact symbol; FB identifies fluoride-basic flux type. Verify the full designation including the wire.	
FB versus agglomerated	FB describes flux type/chemistry, not proof of a particular basicity index or manufacturing route. Flux classification under ISO 14174 separately identifies manufacture and other characteristics.	

These supplied SAW strings are not presented as an independently verified commercial pair. Obtain the full wire–flux classification, product identities, batch documentation and test condition before procurement or WPS use.
Source: ISO 26304:2025 — wire and combination classifications
Source: ISO 26304:2025 text preview — composition designation notes
6. Covered electrode: E7815-G
Code / item	Meaning and limits	
E / 78	Covered electrode / tensile-strength class with a 780 MPa minimum in the relevant B-style classification. Check all remaining mechanical requirements in the stated edition.	
15	Low-hydrogen sodium-type covering and DC electrode-positive use in this classification family; verify positions and operating restrictions for the product.	
-G	General/other alloy-composition category with standard-defined conditions and possible purchaser–supplier requirements. It does not mean arbitrary chemistry or automatic interchangeability.	

E7815-G alone does not establish an ultra-low hydrogen class, a −60 °C impact guarantee or suitability for every repair. Obtain the hydrogen declaration, complete toughness data, drying instructions and the applicable procedure qualification.
Source: ISO 18275:2026 — covered-electrode classification
Manufacturer example: E7815-G appears as a national classification, separate from the trade name
7. AWS E110XX: a separate classification system
E110XX is shorthand for an AWS electrode family, not a complete procurement designation. E11018-G is a low-alloy steel covered-electrode classification under AWS A5.5/A5.5M; it is neither ISO System A nor ISO System B. Read it as E | 110 | 1 | 8 | -G.
Code / item	Meaning and limits	
E	Covered electrode for shielded metal arc welding (SMAW).	
110 (AWS)	Minimum tensile-strength class of 110 ksi in the U.S. customary designation. 1 ksi ≈ 6.895 MPa, so 110 ksi ≈ 758 MPa, commonly rounded to 760 MPa. This is tensile strength, not yield strength or a measured batch value.	
1 (AWS)	All-position classification; check diameter and vertical progression restrictions in the standard and product instructions. Do not assume vertical-down suitability.	
8 / 18 (AWS)	Low-hydrogen, iron-powder covering family, normally AC or DC electrode positive (DCEP). Interpret the final two digits together; follow the product current range. Type 15 has different covering/current characteristics.	
-G (AWS)	General alloy classification with requirements under the stated AWS edition. It does not mean unrestricted chemistry or guaranteed low-temperature toughness. Obtain the declared composition, mechanical properties and any supplementary hydrogen designation.	

Source: AWS A5.5/A5.5M:2022 — scope and independent unit systems
Manufacturer example: E11018-G — AC/DCEP and position restrictions
Compare classifications, not just numbers
Code / item	Meaning and limits	
AWS A5.5/A5.5M	E11018-G: the U.S. customary strength symbol uses ksi. AWS also has SI designations; a metric-looking label does not by itself prove ISO classification.	
ISO 18275 System A	Yield-strength-based classification, with the 47 J impact framework. It remains an ISO classification system, not merely an obsolete European label.	
ISO 18275 System B / national classification	Tensile-strength-based ISO classification. For a national label such as E7815-G, state GB/T 32533-2016 separately and check its modified adoption and actual requirements.	

110 ksi converted to MPa does not establish equivalence to E7818-G, and E11018-G must not be substituted for E7815-G by changing digits. Compare strength limits, elongation, impact requirements, chemistry, covering, current, hydrogen and test condition. List multiple classifications only when the manufacturer actually declares them for that product.
For consistent writing, use the applicable national/ISO designation as the primary label where appropriate, and put a verified AWS classification in a separate column or parentheses. Using AWS and ISO labels in one document is acceptable when each standard and edition is identified. Never invent a corresponding classification to make the notation look uniform.
8. M20 / M21 describe gas composition, not System A / B
Under ISO 14175:2008, for argon–CO₂ mixtures without other active additions, M20 covers CO₂ above 5% up to 15%; M21 covers CO₂ above 15% up to 25%, by volume. For example, 92% Ar / 8% CO₂ is M20-ArC-8, whereas 80% Ar / 20% CO₂ is M21-ArC-20.
These gas groups are independent of the consumable’s A/B system. An apparent M20/M21 discrepancy may involve an older gas-standard edition, a different mixture or a documentation error; check the edition and actual composition. Before changing gas, check the consumable classification test and WPS qualification coverage.
Source: ISO 14175:2008 — shielding-gas classification
Gas supplier examples: M20-ArC-8 and M21-ArC-18
9. G89 / G96 and the final selection check
G89 and G96 are incomplete labels. In ISO 16834:2025 System A, 89 and 96 are minimum yield-strength classes of 890 and 960 MPa. They must not be described as System-B tensile classes of 890 and 960 MPa. The full gas, composition, impact and other symbols are still needed.
A higher number does not automatically produce the better joint. Compare specified weld-metal yield and tensile properties with the joint design; confirm impact temperature and energy, hydrogen, gas/flux and tested condition. Then verify coverage by the applicable WPQR/PQR and production WPS. Dedicated cold-cracking tests are added when required; they are not automatically included in every WPQR.
Read in order: standard and edition → system → complete classification → supplier guarantees and batch evidence → joint design → qualification range → production controls.Standards, versions and further reading
Source check: October 2026. Current ISO publications include 16834:2025, 18276:2024, 26304:2025 and 18275:2026. The cited Chinese standards retain their own edition and adoption relationships. A newer ISO edition does not automatically rewrite a dated national classification or contractual requirement.
GB/T 39281-2020 — high-strength solid wire
GB/T 36034-2018 — high-strength SAW consumables
GB/T 39282-2020 — EMAT testing, for checking the mis-citation
ISO 17632 — scope of the non-alloy/fine-grain cored-wire standard
GB/T 17493-2018 — creep-resisting steel cored wire
Continue: high-strength steel processes and consumables →
← Back to BlogWelding, materials & the structures they make possible.
AboutEmail ↗© 2026
