Repository: iwatchnetflix/welding-engineering

# Welding Engineering

Personal website on high-strength steel welding, procedure qualification and inspection.

File: wps-essential-variables.html
Welding Procedure Qualification: Variables and Range · XIAO Tingyu

Skip to contentT.XBlogProjectsToolkitAbout

Blog / Welding procedure qualification
PROCEDURE QUALIFICATION10 MIN READ
Welding Procedure Qualification: Variables and Range of Qualification
Qualification applies to a defined range of welding conditions. Under ISO 15614-1 the controlling concept is the range of qualification; “essential variables” is the established AWS terminology and should not be imposed on the ISO route without qualification.

Start from the production joint
The review begins with the production material, product form, dimensions, joint, welding process, position and required properties. Those conditions are compared with the recorded test conditions and the range permitted by the governing standard. A company name or certificate cover sheet does not establish coverage.

Variable groups requiring verification
Variable group	Typical items	
Parent material	Material group and subgroup, product form, grade, delivery condition and dissimilar combination	
Dimensions	Parent-material thickness, deposited weld-metal thickness and outside diameter where applicable	
Welding process	ISO 4063 reference number, process sequence, degree of mechanisation and transfer mode where applicable	
Joint and position	Butt or fillet weld, penetration, backing, gouging, root technique and welding position	
Welding consumables	Classification and designation, diameter, flux-wire combination and shielding or backing gas	
Thermal conditions	Arc energy or heat input, minimum preheat temperature, maximum interpass temperature and post-weld heat treatment	

Qualification level under ISO 15614-1
ISO 15614-1:2017 provides Level 1 and Level 2 procedure tests. Level 2 requires more extensive testing and gives more restrictive qualification ranges. A Level 2 test qualifies Level 1 requirements, but not conversely. If neither the contract nor the application standard specifies a level, ISO 15614-1 requires Level 2.

Thickness is only one qualification dimension
A thicker test piece does not automatically cover every production weld. For example, a change from process 135 to process 136, a change in parent-material group, the addition or removal of backing, or a different process sequence can fall outside the qualified range. The exact effect must be taken from the applicable tables and clauses; it should not be inferred from general welding experience.

Formal range and engineering suitability
Remaining inside a formal qualification range is necessary but may not be sufficient. Impact-test temperature, weld-metal toughness, hardness, hydrogen control, maximum interpass temperature, product-specific heat-input limits and project CTOD requirements can narrow the usable WPS range. This is particularly important for quenched-and-tempered and thermomechanically rolled high-strength steels.

Change-control review
List each production variable and the required property in a controlled comparison sheet.
Record the actual WPQR/PQR test values and results.
Derive the permitted range from the stated code and edition.
Confirm that every production WPS value lies inside that range.
Check any additional restrictions from the execution specification, product manufacturer and design basis.
Refer an out-of-range change for formal disposition before welding; do not treat it as an undocumented shop adjustment.

Qualification range is a code-defined boundary. Suitability is the engineering assessment that the WPS will deliver the required joint properties within that boundary.
References
ISO · ISO 15609-1:2019, WPS content ↗
ISO · ISO 15614-1:2017+A1:2019, procedure test and range of qualification ↗
AWS · D1.1/D1.1M:2025 ↗
Do not transfer qualification ranges between ISO, national adoptions and AWS unless the contract establishes an accepted route.
← Back to BlogWelding, materials & the structures they make possible.
AboutEmail ↗© 2026

File: wps-pqr.html
WPS, pWPS and WPQR/PQR: Document Roles and Control · XIAO Tingyu
Skip to contentT.XBlogProjectsToolkitAbout

Blog / Welding procedure qualification
PROCEDURE QUALIFICATION8 MIN READ
WPS, pWPS and WPQR/PQR: Document Roles and Control
The applicable code system must be identified before the documents are reviewed. ISO uses pWPS, WPS and WPQR; AWS uses WPS and PQR. Similar abbreviations do not make the qualification routes interchangeable.

Document sequence under the ISO procedure-test route
pWPS → qualification test weld → examination and testing → WPQR → production WPS
ISO 15609-1 specifies the content of an arc-welding WPS. ISO 15614-1 specifies one route for qualifying a preliminary WPS by a welding procedure test and defines the resulting range of qualification. The WPQR records the actual test conditions, examination and test results, and the range derived from the applicable qualification standard.

Function of each document
Document	Function	Information that must remain traceable	
pWPS	Instructions used to produce the qualification test weld	Joint preparation, parent materials, welding process, consumables, position, parameters and thermal controls	
WPQR / PQR	Record of the qualification test and its results	Actual materials, actual welding variables, NDT, destructive tests, deviations and the calculated qualification range	
WPS	Controlled instruction for production welding	Permitted values or ranges, sequence, consumable control, preheat, interpass temperature and any post-weld treatment	

Actual values and permitted ranges
A qualification record must state the values actually used for the test weld. If the measured current was 245 A, recording a broad machine range such as 200–300 A does not describe the test. A production WPS can contain a range only where that range is supported by the governing qualification rules and remains technically suitable for the production joint.

Applicability to the production weld
A signed WPQR or PQR is not sufficient by itself. The production WPS must be checked against the qualified parent-material grouping, product form, thickness, deposited weld-metal thickness, pipe diameter where relevant, joint type, welding process, position, backing, consumables, heat input or arc-energy controls, preheat, interpass temperature and post-weld heat treatment. The comparison is made against the code edition stated in the contract.

ISO, GB/T and AWS are separate systems
ISO 15614-1 and AWS D1.1 use different qualification rules and terminology. AWS D1.1 also permits prequalified WPSs, but only when every applicable condition of that code is satisfied. An AWS prequalified WPS is not an ISO pWPS, and an ISO WPQR does not automatically qualify an AWS WPS.
For Chinese terminology, GB/T 19867.1-2005 uses “焊接工艺规程” for WPS, and GB/T 19869.1-2005 covers welding procedure qualification tests. Both remain current in China at the time of writing, but they adopt earlier ISO editions. They should not be treated as textually identical to ISO 15609-1:2019 or ISO 15614-1:2017+A1:2019.

Minimum document-control check
Confirm the governing code, edition and qualification route.
Match material certificates and consumable records to the qualification test piece.
Verify that actual welding variables were recorded contemporaneously.
Check that NDT, specimen locations and laboratory reports identify the same test weld.
Derive the range of qualification from the applicable standard; do not copy it from an unrelated certificate.
Issue the production WPS with a unique number, revision, approval status and link to the relevant WPQR/PQR.

The WPQR or PQR establishes qualification evidence. The WPS converts that evidence into controlled production instructions.
References
ISO · ISO 15609-1:2019, welding procedure specification for arc welding ↗
ISO · ISO 15614-1:2017+A1:2019, welding procedure test ↗
SAMR · GB/T 19867.1-2005, 电弧焊焊接工艺规程 ↗
SAMR · GB/T 19869.1-2005, 钢、镍及镍合金的焊接工艺评定试验 ↗
AWS · D1.1/D1.1M:2025, Structural Welding Code—Steel ↗
Use the standard and edition invoked by the contract. A national adoption may correspond to an earlier ISO edition.
← Back to BlogWelding, materials & the structures they make possible.
AboutEmail ↗© 2026

File: yield-ratio-structural-steel.html
Yield-to-Tensile Strength Ratio in Structural Steel · XIAO Tingyu
Skip to contentT.XHomeProjectsToolkitAbout

Blog / High-strength steel
MECHANICAL PROPERTIES9 MIN READ
Yield-to-Tensile Strength Ratio in Structural Steel
The yield ratio compares the onset of yielding with the maximum engineering stress in a tensile test. It is useful for judging strength reserve beyond yield, but it is not a stand-alone measure of ductility, toughness, seismic energy dissipation or fracture safety.

Definition and terminology
Yield ratio: yield strength divided by tensile strength. The correct numerator depends on the material response and the governing product standard.ReL is the lower yield strength, ReH is the upper yield strength, Rp0.2 is the 0.2% proof strength and Rm is the tensile strength. EN 10025-6 tabulates ReH for S690QL, while Rp0.2 is used when the tensile response does not show a distinct yield phenomenon. A reported ratio should therefore identify whether it is ReL/Rm, ReH/Rm or Rp0.2/Rm.
These properties are determined by a tensile test; ISO 6892-1 defines the room-temperature test method. A measured yield ratio should use the paired yield and tensile results from the same test result. It should not be assembled by dividing unrelated values from different heats, specimens or tables.

Design standards often express the related requirement in the inverse form, fu/fy. A maximum ReL/Rm and a minimum fu/fy describe the same direction of control, but measured test values and nominal design values are not automatically interchangeable.

What the ratio can indicate
Engineering question	What the yield ratio contributes	
Strength reserve after first yield	A lower ratio means a larger stress interval between yield strength and tensile strength. It generally indicates more strain-hardening reserve before the maximum engineering stress is reached.	
Plastic redistribution and capacity design	The separation between yield and tensile strength helps establish a hierarchy between yielding and fracture-controlled limit states. It is one input when design rules rely on plastic redistribution or component overstrength.	
Comparison of production results	For the same product specification, thickness, delivery condition and test orientation, the ratio can help identify unusually small separation between measured yield and tensile strengths.	

The ratio is a stress ratio, not a strain measurement. Saying that a lower value creates a larger “plastic deformation interval” is therefore imprecise unless elongation or the full stress–strain curve is also available.

What the ratio cannot establish by itself
Property	Evidence needed in addition to yield ratio	
Ductility	Elongation after fracture, uniform elongation or strain at maximum force, and—where relevant—the complete stress–strain response.	
Resistance to brittle fracture	Applicable Charpy impact requirements, fracture-toughness data where specified, service temperature, thickness, stress state and flaw assumptions.	
Seismic or cyclic energy dissipation	Cyclic material and component behaviour, local-buckling resistance, connection detailing, weld and heat-affected-zone properties, loading history and system-level design rules.	
Fatigue resistance	Detail category, weld geometry, imperfections, residual stress, stress range and inspection or execution quality.	

A high yield ratio does not prove that a steel will fail suddenly after first yield. Conversely, a low ratio does not prove adequate toughness or cyclic ductility. The Hong Kong Code of Practice for the Structural Use of Steel treats strength, resistance to brittle fracture, ductility and weldability as separate essential material requirements; that separation is a useful engineering discipline.

Eurocode interpretation
EN 1993-1-1:2022 addresses material ductility through more than one criterion. Unless the relevant National Annex gives different values, its recommended limits include fu/fy ≥ 1.10 with elongation at failure ≥ 15% for plastic global analysis, and fu/fy ≥ 1.05 with elongation at failure ≥ 12% for elastic global analysis. The corresponding yield-ratio ceilings are approximately 0.91 and 0.95 respectively.
This is the important point: even Eurocode 3 does not use a strength ratio alone as a complete statement of ductility. The applicable product standard, design method and National Annex must all be identified.

S690QL worked example
S690QL is a quenched-and-tempered high-yield-strength structural steel for flat products under EN 10025-6:2019+A1:2022. For nominal thickness from 3 mm up to and including 50 mm, the product standard specifies a minimum yield strength ReH of 690 MPa, a tensile-strength range Rm of 770–940 MPa and a minimum elongation after fracture A of 14%. The L quality designates the specified Charpy impact properties at −40°C.
EN 10025-6 property	S690QL, 3 mm ≤ t ≤ 50 mm	
Delivery condition	Quenched and tempered	
Minimum yield strength ReH	690 MPa	
Tensile strength Rm	770–940 MPa	
Minimum elongation after fracture A	14%	
Impact-quality designation	QL: specified Charpy properties at −40°C	

Nominal comparison is not a measured yield ratio
Using the specified minimum strengths for the thickness band above gives 690/770 = 0.896, or inversely 770/690 = 1.116. This is a comparison of nominal product-standard values and is relevant where a design rule calls for nominal fy and fu. It is not the measured ReH/Rm ratio of a delivered plate and it is not an acceptance ceiling of 0.896 for every tensile test.
An actual S690QL result must be calculated from the paired yield and tensile strengths reported for the same tensile test. The actual yield strength may exceed 690 MPa and the actual tensile strength may lie anywhere within the permitted range. For plate thicker than 50 mm, EN 10025-6 uses different strength bands, so the 690/770 comparison must not be reused.
Correct statement: for S690QL plate up to 50 mm, 0.896 is the ratio of the specified minimum ReH to the specified minimum Rm. The measured material yield ratio must come from paired certificate or test results.
Why a grade does not have one fixed measured ratio
S690QL identifies a product-standard grade, delivery condition and impact-quality level; it does not define one stress–strain curve for every heat and thickness. Statements such as “S690 has a yield ratio of 0.90” or “S355 has a yield ratio of 0.65” may describe selected nominal values or a particular test result, but neither is a universal measured property of the grade.
The distinction matters for high-strength steel. EN 1993-1-1 requires the applicable ductility checks to be satisfied, while the project design route and National Annex determine how S690 is used. Product-standard compliance, nominal design properties and actual certificate results should be recorded as three different things.

Strength utilisation and economy
A lower yield ratio does not mean that tensile strength is simply “wasted”. Many structural checks are governed by yield, stability, serviceability or fatigue rather than tensile rupture, so a large gap between yield and tensile strength may not translate directly into weight savings. Equally, the highest possible ratio is not an economic target because some design assumptions require reserve beyond yield.
The correct objective is compliance with the material product standard, structural design rules and project specification—not an isolated attempt to maximise or minimise the ratio.

Practical review checklist
Identify whether the reported quantity is ReL/Rm, ReH/Rm, Rp0.2/Rm or nominal fy/fu.
Confirm the product standard and edition, grade, product form, thickness, delivery condition and test orientation.
For an actual material ratio, use paired results from the same tensile test record.
Locate the requirement in the product standard, design standard, National Annex, purchase specification or contract; state which document controls.
Review elongation, toughness, weldability and any cyclic or fracture requirements separately.
Where AWS D1.1 or another welding code applies, use it for the welding controls within its scope; do not treat it as a substitute for the material product specification or structural design criteria.

Yield ratio is one useful coordinate on the material-property map. It is not the whole map.
References
UNI · EN 10025-6:2019+A1:2022 High-yield-strength structural-steel flat products ↗
ArcelorMittal Industeel · S690QL Declaration of Performance ↗
ISO · ISO 6892-1:2019 Metallic materials—Tensile testing at room temperature ↗
UNI · EN 1993-1-1:2022 Eurocode 3—General rules and rules for buildings ↗
Hong Kong Buildings Department · Code of Practice for the Structural Use of Steel 2011 (2023 Edition) ↗
American Welding Society · AWS D1.1/D1.1M:2025 Structural Welding Code—Steel ↗

← Back to BlogWelding, materials & the structures they make possible.
AboutEmail ↗© 2026

File: z-quality-lamellar-tearing.html
Through-Thickness Properties and Lamellar Tearing · XIAO Tingyu

Skip to contentT.XBlogProjectsToolkitAbout

Blog / Material selection
MATERIAL SELECTION9 MIN READ
Through-Thickness Properties and Lamellar Tearing
A Z designation verifies reduction of area in the through-thickness direction. It reduces material susceptibility but does not by itself prevent lamellar tearing; joint geometry, weld shrinkage and restraint remain controlling design variables.

Mechanism
Rolling can elongate non-metallic inclusions parallel to the plate surface. When weld contraction or service load imposes through-thickness strain, separation can develop between inclusion arrays. Lamellar tearing is typically a stepped crack in the parent material, approximately parallel to the rolled surface and commonly adjacent to highly restrained tee, corner or cruciform welds.

EN 10164 classes
EN 10164:2018 specifies improved deformation properties perpendicular to the product surface. The Z class is based on reduction of area in a through-thickness tensile test; it is neither a sulfur-content class nor a direct percentage probability of avoiding tearing.
Class	Minimum average reduction of area	Minimum individual result	
Z15	15%	10%	
Z25	25%	15%	
Z35	35%	25%	

For Z35, the specified average is 35% and the individual minimum is 25%; it is incorrect to require every result to reach 35% unless the purchase specification adds that condition. EN 10164 applies principally to fully killed steel products within its stated thickness and strength scope. Product eligibility must be checked before ordering.

Details with elevated susceptibility
Large single-sided fillet or partial-penetration welds deposited on the face of thick plate.
Tee, corner and cruciform joints that transmit weld shrinkage through the plate thickness.
Highly restrained nodes and details with excessive weld volume.
Poor fit-up that increases weld size or creates uneven shrinkage.
Attachments close to plate edges or regions with local segregation.

Design controls
The preferred control is to reduce or redirect through-thickness strain. Measures include reorienting the plate, changing the load path, reducing weld volume, balancing the welding sequence and using a joint detail that permits in-plane deformation. Buttering can alter the shrinkage path or reduce restraint, but the material, thickness and sequence require procedure qualification.

Z-quality and ultrasonic testing
Z-quality is specified when the design assessment identifies through-thickness strain demand that cannot be removed by detailing. Selection should follow the adopted design method, including the relevant EN 1993-1-10 provisions where applicable. Parent-material UT can identify laminations or loss of back-wall response in critical zones, but it does not measure through-thickness ductility and cannot replace a specified Z class.
GB/T 5313-2023 is the current Chinese product standard for steel plate with through-thickness properties. It provides the appropriate Chinese terminology—“厚度方向性能”和“断面收缩率”—but the purchase specification must still state the governing product standard and class rather than assume automatic equivalence with EN 10164.

Design and fabrication review
Identify where weld shrinkage and service stress act through the product thickness.
Assess restraint, weld volume, product thickness and consequence of cracking.
Improve the joint detail before increasing the Z class.
Select the required through-thickness class using the governing design method.
Specify any parent-material UT zone, method and acceptance criterion before fabrication.
Maintain material identity and plate orientation after cutting.

A Z class is evidence of through-thickness ductility; it is not a substitute for a sound joint detail.
References
BSI · BS EN 10164:2018, through-thickness properties ↗
SAMR · GB/T 5313-2023, 厚度方向性能钢板 ↗
TWI · Lamellar tearing ↗
Hong Kong Steel Code · Section 9, through-thickness properties ↗

← Back to BlogWelding, materials & the structures they make possible.
AboutEmail ↗© 2026
